Repository: ACME-MG/moga_neml

# MOGA NEML

The repository contains code for calibrating the constitutive parameters of phenomenological creep models. The code combines the multi-objective genetic algorithm (MOGA) implemented in Pymoo with the nuclear engineering material model library (NEML). The following README was last updated on the 19th of December, 2023.

## Reading an experimental dataset (`read_data`)

The `read_data` function reads experimental data into the `Interface` class.
* `file_path`: This argument defines the path to the experimental data. Note that this path appends the `input_path` value defined when initialising the `Interface` class.

File: optimiser/input/inl_2/750_118_Air3.csv
x,y,temp,stress,type,title
0,0,750,118,creep,Air3
0,0,,,
0.013,0.873,,,
0.018,0.782,,,
0.022,0.79,,,
0.026,0.816,,,
0.031,0.766,,,
0.035,0.759,,,
0.04,0.769,,,
0.044,0.806,,,
0.048,0.785,,,
0.053,0.802,,,
0.057,0.785,,,
0.062,0.813,,,
0.066,0.798,,,
0.07,0.794,,,
0.075,0.8,,,
0.079,0.798,,,
0.083,0.809,,,
0.088,0.798,,,
0.092,0.802,,,
0.097,0.817,,,
0.251,0.82,,,
1.052,0.83,,,
3.052,0.857,,,
4.196,0.86,,,
6.007,0.914,,,
8.007,0.903,,,
10.007,0.903,,,
12.007,0.899,,,
14.007,0.926,,,
14.789,0.928,,,
16.789,0.931,,,
18.789,0.931,,,
20.789,0.942,,,
22.789,0.939,,,
24.789,0.955,,,
26.789,0.947,,,
28.789,0.945,,,
30.789,0.961,,,
32.789,0.959,,,
34.789,0.983,,,
36.789,0.983,,,
38.789,1.004,,,
40.789,1.004,,,
42.789,0.993,,,
44.789,1.001,,,
46.789,1.022,,,
48.789,1.014,,,
50.789,1.013,,,
52.789,1.052,,,
54.789,1.031,,,
56.789,1.021,,,
58.789,1.057,,,
60.789,1.024,,,
62.789,1.037,,,
64.789,1.027,,,
66.789,1.018,,,
68.789,1.071,,,
70.789,1.049,,,
72,1.031,,,
74,1.053,,,
76,1.059,,,
78,1.052,,,
80,1.073,,,
82,1.051,,,
84,1.076,,,
86,1.111,,,
88,1.118,,,
90,1.116,,,
92,1.125,,,
94,1.137,,,
96,1.126,,,
98,1.131,,,
100,1.141,,,
102,1.134,,,
104,1.153,,,
106,1.123,,,
108,1.138,,,
110,1.134,,,
112,1.143,,,
114,1.139,,,
116,1.155,,,
118,1.119,,,
120,1.145,,,
122,1.141,,,
124,1.127,,,
126,1.154,,,
128,1.133,,,
130,1.108,,,
132,1.123,,,
134,1.118,,,
136,1.12,,,
138,1.147,,,
140,1.134,,,
142,1.133,,,
144,1.122,,,
146,1.15,,,
148,1.138,,,
150,1.163,,,
152,1.161,,,
154,1.181,,,
156,1.166,,,
158,1.169,,,
160,1.177,,,
162,1.182,,,
164,1.196,,,
166,1.182,,,
168,1.188,,,
170,1.177,,,
172,1.162,,,
174,1.196,,,
176,1.185,,,
178,1.17,,,
180,1.182,,,
182,1.172,,,
184,1.185,,,
186,1.198,,,
188,1.19,,,
190,1.196,,,
192,1.197,,,
194,1.2,,,
196,1.21,,,
198,1.216,,,
200,1.189,,,
202,1.188,,,
204,1.19,,,
206,1.174,,,
208,1.184,,,
210,1.185,,,
212,1.209,,,
214,1.197,,,
216,1.194,,,
218,1.204,,,
220,1.182,,,
222,1.178,,,
224,1.196,,,
226,1.153,,,
228,1.177,,,
230,1.167,,,
232,1.2,,,
234,1.196,,,
236,1.194,,,
238,1.184,,,
240,1.163,,,
242,1.19,,,
244,1.194,,,
246,1.172,,,
248,1.167,,,
250,1.177,,,
252,1.194,,,
254,1.193,,,
256,1.181,,,
258,1.216,,,
260,1.182,,,
262,1.205,,,
264,1.212,,,
266,1.216,,,
268,1.216,,,
270,1.212,,,
272,1.221,,,
274,1.225,,,
276,1.228,,,
278,1.223,,,
280,1.229,,,
282,1.231,,,
284,1.228,,,
286,1.24,,,
288,1.232,,,
290,1.219,,,
292,1.237,,,
294,1.227,,,
296,1.247,,,
298,1.249,,,
300,1.217,,,
302,1.229,,,
304,1.231,,,
306,1.231,,,
308,1.21,,,
310,1.237,,,
312,1.245,,,
314,1.249,,,
316,1.233,,,
318,1.255,,,
320,1.251,,,
322,1.259,,,
324,1.252,,,
326,1.265,,,
328,1.284,,,
330,1.279,,,
332,1.27,,,
334,1.265,,,
336,1.275,,,
338,1.276,,,
340,1.275,,,
342,1.278,,,
344,1.255,,,
346,1.264,,,
348,1.271,,,
350,1.27,,,
352,1.272,,,
354,1.291,,,
356,1.284,,,
358,1.279,,,
360,1.286,,,
362,1.274,,,
364,1.279,,,
366,1.276,,,
368,1.259,,,
370,1.291,,,
372,1.288,,,
374,1.278,,,
376,1.325,,,
378,1.294,,,
380,1.275,,,
382,1.29,,,
384,1.29,,,
386,1.294,,,
388,1.311,,,
390,1.286,,,
392,1.284,,,
394,1.311,,,
396,1.306,,,
398,1.303,,,
400,1.298,,,
402,1.294,,,
404,1.315,,,
406,1.276,,,
408,1.299,,,
410,1.295,,,
412,1.286,,,
414,1.296,,,
416,1.303,,,
418,1.294,,,
420,1.28,,,
422,1.286,,,
424,1.295,,,
426,1.287,,,
428,1.294,,,
430,1.287,,,
432,1.279,,,
434,1.282,,,
436,1.302,,,
438,1.282,,,
440,1.304,,,
442,1.298,,,
444,1.321,,,
446,1.294,,,
448,1.299,,,
450,1.31,,,
452,1.303,,,
454,1.317,,,
456,1.308,,,
458,1.278,,,
460,1.292,,,
462,1.294,,,
464,1.272,,,
466,1.302,,,
468,1.3,,,
470,1.284,,,
472,1.282,,,
474,1.294,,,
476,1.288,,,
478,1.286,,,
480,1.296,,,
482,1.26,,,
484,1.298,,,
486,1.292,,,
488,1.282,,,
490,1.294,,,
492,1.31,,,
494,1.294,,,
496,1.307,,,
498,1.282,,,
500,1.302,,,
502,1.295,,,
504,1.292,,,
506,1.287,,,
508,1.31,,,
510,1.3,,,
512,1.296,,,
514,1.308,,,
516,1.282,,,
518,1.31,,,
520,1.294,,,
522,1.28,,,
524,1.263,,,
526,1.275,,,
528,1.263,,,
530,1.291,,,
532,1.312,,,
534,1.282,,,
536,1.294,,,
538,1.303,,,
540,1.303,,,
542,1.319,,,
544,1.3,,,
546,1.299,,,
548,1.318,,,
550,1.308,,,
552,1.312,,,
554,1.307,,,
556,1.315,,,
558,1.303,,,
560,1.288,,,
562,1.322,,,
564,1.304,,,
566,1.335,,,
568,1.338,,,
570,1.33,,,
572,1.338,,,
574,1.329,,,
576,1.337,,,
578,1.329,,,
580,1.354,,,
582,1.319,,,
584,1.303,,,
586,1.306,,,
588,1.298,,,
590,1.326,,,
592,1.275,,,
594,1.298,,,
596,1.308,,,
598,1.317,,,
600,1.326,,,
602,1.314,,,
604,1.326,,,
606,1.337,,,
608,1.339,,,
610,1.327,,,
612,1.349,,,
614,1.312,,,
616,1.347,,,
618,1.322,,,
620,1.304,,,
622,1.345,,,
624,1.308,,,
626,1.329,,,
628,1.35,,,
630,1.358,,,
632,1.357,,,
634,1.342,,,
636,1.347,,,
638,1.345,,,
640,1.341,,,
642,1.351,,,
644,1.345,,,
646,1.347,,,
648,1.341,,,
650,1.35,,,
652,1.359,,,
654,1.346,,,
656,1.331,,,
658,1.341,,,
660,1.338,,,
662,1.345,,,
664,1.325,,,
666,1.345,,,
668,1.338,,,
670,1.341,,,
672,1.35,,,
674,1.355,,,
676,1.378,,,
678,1.362,,,
680,1.35,,,
682,1.342,,,
684,1.33,,,
686,1.364,,,
688,1.373,,,
690,1.362,,,
692,1.365,,,
694,1.361,,,
696,1.351,,,
698,1.373,,,
700,1.354,,,
702,1.365,,,
704,1.351,,,
706,1.372,,,
708,1.381,,,
710,1.365,,,
712,1.355,,,
714,1.373,,,
716,1.364,,,
718,1.378,,,
720,1.386,,,
722,1.38,,,
724,1.378,,,
726,1.389,,,
728,1.368,,,
730,1.384,,,
732,1.373,,,
734,1.381,,,
736,1.4,,,
738,1.38,,,
740,1.365,,,
742,1.381,,,
744,1.384,,,
746,1.349,,,
748,1.369,,,
750,1.385,,,
752,1.372,,,
754,1.373,,,
756,1.382,,,
758,1.37,,,
760,1.384,,,
762,1.393,,,
764,1.376,,,
766,1.388,,,
768,1.398,,,
770,1.386,,,
772,1.39,,,
774,1.385,,,
776,1.373,,,
778,1.384,,,
780,1.372,,,
782,1.397,,,
784,1.388,,,
786,1.402,,,
788,1.378,,,
790,1.384,,,
792,1.385,,,
794,1.398,,,
796,1.408,,,
798,1.39,,,
800,1.373,,,
802,1.384,,,
804,1.393,,,
806,1.396,,,
808,1.401,,,
810,1.4,,,
812,1.374,,,
814,1.406,,,
816,1.415,,,
818,1.425,,,
820,1.445,,,
822,1.445,,,
824,1.449,,,
826,1.429,,,
828,1.435,,,
830,1.456,,,
832,1.445,,,
834,1.449,,,
836,1.459,,,
838,1.441,,,
840,1.423,,,
842,1.459,,,
844,1.449,,,
846,1.444,,,
848,1.455,,,
850,1.468,,,
852,1.48,,,
854,1.447,,,
856,1.453,,,
858,1.462,,,
860,1.455,,,
862,1.447,,,
864,1.452,,,
866,1.462,,,
868,1.448,,,
870,1.462,,,
872,1.46,,,
874,1.456,,,
876,1.456,,,
878,1.474,,,
880,1.502,,,
882,1.462,,,
884,1.476,,,
886,1.451,,,
888,1.456,,,
890,1.495,,,
892,1.488,,,
894,1.476,,,
896,1.499,,,
898,1.472,,,
900,1.445,,,
902,1.476,,,
904,1.478,,,
906,1.462,,,
908,1.459,,,
910,1.488,,,
912,1.462,,,
914,1.483,,,
916,1.482,,,
918,1.478,,,
920,1.466,,,
922,1.46,,,
924,1.476,,,
926,1.482,,,
928,1.472,,,
930,1.474,,,
932,1.49,,,
934,1.496,,,
936,1.478,,,
938,1.499,,,
940,1.502,,,
942,1.518,,,
944,1.492,,,
946,1.487,,,
948,1.483,,,
950,1.467,,,
952,1.49,,,
954,1.492,,,
956,1.484,,,
958,1.502,,,
960,1.499,,,
962,1.5,,,
964,1.513,,,
966,1.503,,,
968,1.499,,,
970,1.495,,,
972,1.494,,,
974,1.507,,,
976,1.503,,,
978,1.49,,,
980,1.514,,,
982,1.498,,,
984,1.513,,,
986,1.515,,,
988,1.523,,,
990,1.513,,,
992,1.537,,,
994,1.522,,,
996,1.514,,,
998,1.517,,,
1000,1.521,,,
1002,1.538,,,
1004,1.53,,,
1006,1.526,,,
1008,1.523,,,
1010,1.533,,,
1012,1.527,,,
1014,1.538,,,
1016,1.513,,,
1018,1.511,,,
1020,1.537,,,
1022,1.521,,,
1024,1.541,,,
1026,1.578,,,
1028,1.554,,,
1030,1.545,,,
1032,1.549,,,
1034,1.566,,,
1036,1.546,,,
1038,1.551,,,
1040,1.533,,,
1042,1.546,,,
1044,1.546,,,
1046,1.545,,,
1048,1.564,,,
1050,1.533,,,
1052,1.542,,,
1054,1.533,,,
1056,1.547,,,
1058,1.543,,,
1060,1.556,,,
1062,1.535,,,
1064,1.545,,,
1066,1.547,,,
1068,1.545,,,
1070,1.547,,,
1072,1.543,,,
1074,1.584,,,
1076,1.556,,,
1078,1.523,,,
1080,1.55,,,
1082,1.545,,,
1084,1.534,,,
1086,1.546,,,
1088,1.549,,,
1090,1.553,,,
1092,1.564,,,
1094,1.553,,,
1096,1.545,,,
1098,1.535,,,
1100,1.53,,,
1102,1.531,,,
1104,1.537,,,
1106,1.56,,,
1108,1.558,,,
1110,1.604,,,
1112,1.574,,,
1114,1.578,,,
1116,1.584,,,
1118,1.596,,,
1120,1.598,,,
1122,1.574,,,
1124,1.588,,,
1126,1.582,,,
1128,1.569,,,
1130,1.59,,,
1132,1.596,,,
1134,1.582,,,
1136,1.59,,,
1138,1.557,,,
1140,1.574,,,
1142,1.574,,,
1144,1.584,,,
1146,1.574,,,
1148,1.588,,,
1150,1.576,,,
1152,1.59,,,
1154,1.58,,,
1156,1.586,,,
1158,1.605,,,
1160,1.612,,,
1162,1.612,,,
1164,1.608,,,
1166,1.615,,,
1168,1.6,,,
1170,1.609,,,
1172,1.59,,,
1174,1.623,,,
1176,1.608,,,
1178,1.631,,,
1180,1.62,,,
1182,1.633,,,
1184,1.604,,,
1186,1.611,,,
1188,1.616,,,
1190,1.643,,,
1192,1.607,,,
1194,1.635,,,
1196,1.624,,,
1198,1.613,,,
1200,1.632,,,
1202,1.624,,,
1204,1.623,,,
1206,1.627,,,
1208,1.62,,,
1210,1.616,,,
1212,1.631,,,
1214,1.621,,,
1216,1.644,,,
1218,1.644,,,
1220,1.629,,,
1222,1.617,,,
1224,1.641,,,
1226,1.632,,,
1228,1.64,,,
1230,1.641,,,
1232,1.623,,,
1234,1.629,,,
1236,1.62,,,
1238,1.629,,,
1240,1.627,,,
1242,1.643,,,
1244,1.644,,,
1246,1.632,,,
1247.978,1.632,,,
1248.004,1.662,,,
1250.004,1.625,,,
1252.004,1.641,,,
1254.004,1.639,,,
1256.004,1.629,,,
1258.004,1.644,,,
1260.004,1.651,,,
1262.004,1.637,,,
1264.004,1.644,,,
1266.004,1.648,,,
1268.004,1.628,,,
1270.004,1.635,,,
1272.004,1.651,,,
1274.004,1.629,,,
1276.004,1.644,,,
1278.004,1.647,,,
1280.004,1.629,,,
1282.004,1.662,,,
1284.004,1.645,,,
1286.004,1.672,,,
1288.004,1.659,,,
1290.004,1.633,,,
1292.004,1.649,,,
1294.004,1.637,,,
1296.004,1.66,,,
1298.004,1.659,,,
1300.004,1.654,,,
1302.004,1.605,,,
1304.004,1.616,,,
1306.004,1.593,,,
1308.004,1.604,,,
1310.004,1.628,,,
1312.004,1.608,,,
1314.004,1.615,,,
1316.004,1.639,,,
1318.004,1.628,,,
1320.004,1.633,,,
1322.004,1.617,,,
1324.004,1.624,,,
1326.004,1.616,,,
1328.004,1.637,,,
1330.004,1.64,,,
1332.004,1.617,,,
1334.004,1.639,,,
1336.004,1.613,,,
1338.004,1.628,,,
1340.004,1.635,,,
1342.004,1.629,,,
1344.004,1.615,,,
1346.004,1.641,,,
1348.004,1.636,,,
1350.004,1.644,,,
1352.004,1.656,,,
1354.004,1.643,,,
1356.004,1.662,,,
1358.004,1.662,,,
1360.004,1.643,,,
1362.004,1.648,,,
1364.004,1.648,,,
1366.004,1.648,,,
1368.004,1.656,,,
1370.004,1.684,,,
1372.004,1.663,,,
1374.004,1.686,,,
1376.004,1.654,,,
1378.004,1.667,,,
1380.004,1.663,,,
1382.004,1.667,,,
1384.004,1.645,,,
1386.004,1.667,,,
1388.004,1.668,,,
1390.004,1.664,,,
1392.004,1.686,,,
1394.004,1.69,,,
1396.004,1.682,,,
1398.004,1.688,,,
1400.004,1.692,,,
1402.004,1.674,,,
1404.004,1.667,,,
1406.004,1.679,,,
1408.004,1.683,,,
1410.004,1.686,,,
1412.004,1.67,,,
1414.004,1.686,,,
1416.004,1.686,,,
1418.004,1.686,,,
1420.004,1.687,,,
1422.004,1.68,,,
1424.004,1.68,,,
1426.004,1.67,,,
1428.004,1.676,,,
1430.004,1.683,,,
1432.004,1.699,,,
1434.004,1.692,,,
1436.004,1.645,,,
1438.004,1.688,,,
1440.004,1.674,,,
1442.004,1.682,,,
1444.004,1.683,,,
1446.004,1.69,,,
1448.004,1.696,,,
1450.004,1.713,,,
1452.004,1.699,,,
1454.004,1.703,,,
1456.004,1.723,,,
1458.004,1.692,,,
1460.004,1.717,,,
1462.004,1.718,,,
1464.004,1.71,,,
1466.004,1.698,,,
1468.004,1.726,,,
1470.004,1.711,,,
1472.004,1.725,,,
1474.004,1.723,,,
1476.004,1.729,,,
1478.004,1.726,,,
1480.004,1.726,,,
1482.004,1.722,,,
1484.004,1.75,,,
1486.004,1.733,,,
1488.004,1.731,,,
1490.004,1.717,,,
1492.004,1.721,,,
1494.004,1.721,,,
1496.004,1.737,,,
1498.004,1.753,,,
1500.004,1.75,,,
1502.004,1.743,,,
1504.004,1.731,,,
1506.004,1.734,,,
1508.004,1.739,,,
1510.004,1.726,,,
1512.004,1.753,,,
1514.004,1.745,,,
1516.004,1.743,,,
1518.004,1.766,,,
1520.004,1.757,,,
1522.004,1.742,,,
1524.004,1.739,,,
1526.004,1.75,,,
1528.004,1.756,,,
1530.004,1.75,,,
1532.004,1.741,,,
1534.004,1.737,,,
1536.004,1.723,,,
1538.004,1.749,,,
1540.004,1.743,,,
1542.004,1.76,,,
1544.004,1.76,,,
1546.004,1.769,,,
1548.004,1.725,,,
1550.004,1.745,,,
1552.004,1.738,,,
1554.004,1.738,,,
1556.004,1.745,,,
1558.004,1.757,,,
1560.004,1.762,,,
1562.004,1.752,,,
1564.004,1.746,,,
1566.004,1.752,,,
1568.004,1.756,,,
1570.004,1.742,,,
1572.004,1.753,,,
1574.004,1.758,,,
1576.004,1.742,,,
1578.004,1.729,,,
1580.004,1.753,,,
1582.004,1.756,,,
1584.004,1.743,,,
1586.004,1.748,,,
1588.004,1.748,,,
1590.004,1.762,,,
1592.004,1.777,,,
1594.004,1.782,,,
1596.004,1.768,,,
1598.004,1.781,,,
1600.004,1.78,,,
1602.004,1.774,,,
1604.004,1.785,,,
1606.004,1.769,,,
1608.004,1.766,,,
1610.004,1.773,,,
1612.004,1.773,,,
1614.004,1.79,,,
1616.004,1.79,,,
1618.004,1.785,,,
1620.004,1.807,,,
1622.004,1.797,,,
1624.004,1.797,,,
1626.004,1.804,,,
1628.004,1.789,,,
1630.004,1.776,,,
1632.004,1.812,,,
1634.004,1.792,,,
1636.004,1.812,,,
1638.004,1.795,,,
1640.004,1.789,,,
1642.004,1.805,,,
1644.004,1.786,,,
1646.004,1.816,,,
1648.004,1.786,,,
1650.004,1.803,,,
1652.004,1.79,,,
1654.004,1.796,,,
1656.004,1.785,,,
1658.004,1.821,,,
1660.004,1.793,,,
1662.004,1.803,,,
1664.004,1.813,,,
1666.004,1.807,,,
1668.004,1.82,,,
1670.004,1.809,,,
1672.004,1.781,,,
1674.004,1.809,,,
1676.004,1.8,,,
1678.004,1.8,,,
1680.004,1.819,,,
1682.004,1.797,,,
1684.004,1.808,,,
1686.004,1.797,,,
1688.004,1.82,,,
1690.004,1.815,,,
1692.004,1.813,,,
1694.004,1.841,,,
1696.004,1.843,,,
1698.004,1.837,,,
1700.004,1.817,,,
1702.004,1.807,,,
1704.004,1.812,,,
1706.004,1.823,,,
1708.004,1.82,,,
1710.004,1.821,,,
1712.004,1.825,,,
1714.004,1.843,,,
1716.004,1.811,,,
1718.004,1.833,,,
1720.004,1.852,,,
1722.004,1.829,,,
1724.004,1.847,,,
1726.004,1.823,,,
1728.004,1.854,,,
1730.004,1.862,,,
1732.004,1.829,,,
1734.004,1.837,,,
1736.004,1.858,,,
1738.004,1.847,,,
1740.004,1.855,,,
1742.004,1.868,,,
1744.004,1.847,,,
1746.004,1.854,,,
1748.004,1.851,,,
1750.004,1.87,,,
1752.004,1.863,,,
1754.004,1.843,,,
1756.004,1.872,,,
1758.004,1.883,,,
1760.004,1.855,,,
1762.004,1.847,,,
1764.004,1.878,,,
1766.004,1.866,,,
1768.004,1.893,,,
1770.004,1.86,,,
1772.004,1.863,,,
1774.004,1.884,,,
1776.004,1.85,,,
1778.004,1.86,,,
1780.004,1.841,,,
1782.004,1.847,,,
1784.004,1.855,,,
1786.004,1.848,,,
1788.004,1.847,,,
1790.004,1.854,,,
1792.004,1.864,,,
1794.004,1.86,,,
1796.004,1.863,,,
1798.004,1.863,,,
1800.004,1.851,,,
1802.004,1.854,,,
1804.004,1.851,,,
1806.004,1.855,,,
1808.004,1.848,,,
1810.004,1.846,,,
1812.004,1.855,,,
1814.004,1.859,,,
1816.004,1.85,,,
1818.004,1.871,,,
1820.004,1.854,,,
1822.004,1.847,,,
1824.004,1.848,,,
1826.004,1.868,,,
1828.004,1.856,,,
1830.004,1.874,,,
1832.004,1.858,,,
1834.004,1.88,,,
1836.004,1.876,,,
1838.004,1.851,,,
1840.004,1.867,,,
1842.004,1.863,,,
1844.004,1.88,,,
1846.004,1.874,,,
1848.004,1.888,,,
1850.004,1.886,,,
1852.004,1.875,,,
1854.004,1.891,,,
1856.004,1.874,,,
1858.004,1.883,,,
1860.004,1.879,,,
1862.004,1.864,,,
1864.004,1.848,,,
1866.004,1.872,,,
1868.004,1.894,,,
1870.004,1.858,,,
1872.004,1.866,,,
1874.004,1.89,,,
1876.004,1.894,,,
1878.004,1.89,,,
1880.004,1.893,,,
1882.004,1.888,,,
1884.004,1.88,,,
1886.004,1.887,,,
1888.004,1.901,,,
1890.004,1.894,,,
1892.004,1.855,,,
1894.004,1.917,,,
1896.004,1.876,,,
1898.004,1.906,,,
1900.004,1.887,,,
1902.004,1.882,,,
1904.004,1.901,,,
1906.004,1.906,,,
1908.004,1.906,,,
1910.004,1.888,,,
1912.004,1.907,,,
1914.004,1.915,,,
1916.004,1.898,,,
1918.004,1.907,,,
1920.004,1.919,,,
1922.004,1.91,,,
1924.004,1.899,,,
1926.004,1.94,,,
1928.004,1.915,,,
1930.004,1.911,,,
1932.004,1.921,,,
1934.004,1.91,,,
1936.004,1.918,,,
1938.004,1.894,,,
1940.004,1.918,,,
1942.004,1.897,,,
1944.001,1.921,,,
1946.001,1.905,,,
1948.001,1.91,,,
1950.001,1.915,,,
1952.001,1.938,,,
1954.001,1.884,,,
1956.001,1.923,,,
1958.001,1.897,,,
1960.001,1.914,,,
1962.001,1.891,,,
1964.001,1.927,,,
1966.001,1.891,,,
1968.001,1.903,,,
1970.001,1.902,,,
1972.001,1.91,,,
1974.001,1.922,,,
1976.001,1.926,,,
1978.001,1.929,,,
1980.001,1.935,,,
1982.001,1.934,,,
1984.001,1.93,,,
1986.001,1.938,,,
1988.001,1.942,,,
1990.001,1.96,,,
1992.001,1.935,,,
1994.001,1.931,,,
1996.001,1.944,,,
1998.001,1.949,,,
2000.001,1.919,,,
2002.001,1.919,,,
2004.001,1.921,,,
2006.001,1.925,,,
2008.001,1.938,,,
2010.001,1.938,,,
2012.001,1.921,,,
2014.001,1.935,,,
2016.001,1.942,,,
2018.001,1.934,,,
2020.001,1.923,,,
2022.001,1.952,,,
2024.001,1.937,,,
2026.001,1.923,,,
2028.001,1.925,,,
2030.001,1.957,,,
2032.001,1.94,,,
2034.001,1.95,,,
2036.001,1.972,,,
2038.001,1.944,,,
2040.001,1.937,,,
2042.001,1.946,,,
2044.001,1.923,,,
2046.001,1.962,,,
2048.001,1.946,,,
2050.001,1.933,,,
2052.001,1.942,,,
2054.001,1.931,,,
2056.001,1.948,,,
2058.001,1.95,,,
2060.001,1.953,,,
2062.001,1.948,,,
2064.001,1.948,,,
2066.001,1.958,,,
2068.001,1.95,,,
2070.001,1.945,,,
2072.001,1.95,,,
2074.001,1.96,,,
2076.001,1.957,,,
2078.001,1.952,,,
2080.001,1.977,,,
2082.001,1.968,,,
2084.001,1.968,,,
2086.001,1.961,,,
2088.001,1.961,,,
2090.001,1.956,,,
2092.001,1.969,,,
2094.001,1.969,,,
2096.001,1.974,,,
2098.001,2.016,,,
2100.001,1.981,,,
2102.001,1.977,,,
2104.001,1.969,,,
2106.001,1.977,,,
2108.001,1.991,,,
2110.001,2.008,,,
2112.001,1.965,,,
2114.001,1.989,,,
2116.001,1.996,,,
2118.001,1.988,,,
2120.001,1.97,,,
2122.001,1.965,,,
2124.001,1.984,,,
2126.001,1.995,,,
2128.001,1.981,,,
2130.001,1.972,,,
2132.001,1.97,,,
2134.001,1.996,,,
2136.001,1.966,,,
2138.001,1.973,,,
2140.001,1.981,,,
2143.015,1.978,,,
2145.015,2,,,
2147.015,1.989,,,
2149.015,1.999,,,
2151.015,1.989,,,
2153.015,1.988,,,
2155.015,2.005,,,
2157.015,2,,,
2159.015,2.02,,,
2160.368,1.985,,,
2162.139,2.012,,,
2164.139,2.008,,,
2166.139,2.013,,,
2168.139,2.02,,,
2170.139,2.021,,,
2172.139,2.015,,,
2174.139,2.028,,,
2176.139,2.029,,,
2178.139,2.039,,,
2180.139,2.039,,,
2182.139,2.068,,,
2184,2.046,,,
2186,2.044,,,
2188,2.019,,,
2190,2.035,,,
2192,2.046,,,
2194,2.063,,,
2196,2.08,,,
2198,2.083,,,
2200,2.08,,,
2202,2.074,,,
2204,2.056,,,
2206,2.063,,,
2208,2.079,,,
2210,2.08,,,
2212,2.062,,,
2214,2.076,,,
2216,2.078,,,
2218,2.078,,,
2220,2.06,,,
2222,2.066,,,
2224,2.074,,,
2226,2.07,,,
2228,2.089,,,
2230,2.071,,,
2232,2.076,,,
2234,2.095,,,
2236,2.076,,,
2238,2.094,,,
2240,2.09,,,
2242,2.094,,,
2244,2.083,,,
2246,2.091,,,
2248,2.082,,,
2250,2.099,,,
2252,2.115,,,
2254,2.098,,,
2256,2.093,,,
2258,2.078,,,
2260,2.076,,,
2262,2.08,,,
2264,2.056,,,
2266,2.082,,,
2268,2.095,,,
2270,2.078,,,
2272,2.087,,,
2274,2.087,,,
2276,2.091,,,
2278,2.091,,,
2280,2.101,,,
2282,2.093,,,
2284,2.085,,,
2286,2.083,,,
2288,2.103,,,
2290,2.095,,,
2292,2.11,,,
2294,2.086,,,
2296,2.091,,,
2298,2.121,,,
2300,2.11,,,
2302,2.121,,,
2304,2.087,,,
2306,2.097,,,
2308,2.106,,,
2310,2.101,,,
2312,2.089,,,
2314,2.099,,,
2316,2.117,,,
2318,2.117,,,
2320,2.113,,,
2322,2.118,,,
2324,2.109,,,
2326,2.101,,,
2328,2.107,,,
2330,2.114,,,
2332,2.123,,,
2334,2.138,,,
2336,2.117,,,
2338,2.109,,,
2340,2.115,,,
2342,2.117,,,
2344,2.094,,,
2346,2.136,,,
2348,2.107,,,
2350,2.132,,,
2352,2.111,,,
2354,2.137,,,
2356,2.141,,,
2358,2.156,,,
2360,2.133,,,
2362,2.137,,,
2364,2.142,,,
2366,2.144,,,
2368,2.133,,,
2370,2.145,,,
2372,2.153,,,
2374,2.14,,,
2376,2.156,,,
2378,2.141,,,
2380,2.165,,,
2382,2.152,,,
2384,2.158,,,
2386,2.142,,,
2388,2.149,,,
2390,2.18,,,
2392,2.16,,,
2394,2.156,,,
2396,2.166,,,
2398,2.146,,,
2400,2.187,,,
2402,2.177,,,
2404,2.172,,,
2406,2.152,,,
2408,2.161,,,
2410,2.157,,,
2412,2.172,,,
2414,2.177,,,
2416,2.185,,,
2418,2.183,,,
2420,2.169,,,
2422,2.16,,,
2424,2.187,,,
2426,2.154,,,
2428,2.153,,,
2430,2.136,,,
2432,2.189,,,
2434,2.195,,,
2436,2.193,,,
2438,2.183,,,
2440,2.191,,,
2442,2.181,,,
2444,2.172,,,
2446,2.189,,,
2448,2.174,,,
2450,2.172,,,
2452,2.179,,,
2454,2.152,,,
2456,2.169,,,
2458,2.169,,,
2460,2.184,,,
2462,2.211,,,
2464,2.196,,,
2466,2.204,,,
2468,2.196,,,
2470,2.212,,,
2471.946,2.22,,,
2472.002,2.199,,,
2474.002,2.18,,,
2476.002,2.201,,,
2478.002,2.196,,,
2480.002,2.204,,,
2482.002,2.185,,,
2484.002,2.197,,,
2486.002,2.174,,,
2488.002,2.223,,,
2490.002,2.185,,,
2492.002,2.173,,,
2494.002,2.195,,,
2496.002,2.17,,,
2498.002,2.152,,,
2500.002,2.176,,,
2502.002,2.16,,,
2504.002,2.142,,,
2506.002,2.152,,,
2508.002,2.174,,,
2510.002,2.15,,,
2512.002,2.162,,,
2514.002,2.165,,,
2516.002,2.173,,,
2518.002,2.154,,,
2520.002,2.184,,,
2522.002,2.181,,,
2524.002,2.189,,,
2526.002,2.199,,,
2528.002,2.192,,,
2530.002,2.174,,,
2532.002,2.217,,,
2534.002,2.2,,,
2536.002,2.196,,,
2538.002,2.208,,,
2540.002,2.226,,,
2542.002,2.211,,,
2544.002,2.228,,,
2546.002,2.24,,,
2548.002,2.227,,,
2550.002,2.232,,,
2552.002,2.238,,,
2554.002,2.236,,,
2556.002,2.208,,,
2558.002,2.246,,,
2560.002,2.254,,,
2562.002,2.248,,,
2564.002,2.254,,,
2566.002,2.266,,,
2568.002,2.246,,,
2570.002,2.25,,,
2572.002,2.232,,,
2574.002,2.243,,,
2576.002,2.256,,,
2578.002,2.238,,,
2580.002,2.268,,,
2582.002,2.262,,,
2584.002,2.243,,,
2586.002,2.277,,,
2588.002,2.255,,,
2590.002,2.26,,,
2592.001,2.271,,,
2594.001,2.268,,,
2596.001,2.239,,,
2598.001,2.247,,,
2600.001,2.26,,,
2602.001,2.277,,,
2604.001,2.297,,,
2606.001,2.263,,,
2608.001,2.274,,,
2610.001,2.255,,,
2612.001,2.268,,,
2614.001,2.283,,,
2616.001,2.271,,,
2618.001,2.246,,,
2620.001,2.25,,,
2622.001,2.258,,,
2624.001,2.259,,,
2626.001,2.268,,,
2628.001,2.254,,,
2630.001,2.232,,,
2632.001,2.246,,,
2634.001,2.264,,,
2636.001,2.267,,,
2638.001,2.279,,,
2640.001,2.262,,,
2642.001,2.263,,,
2644.001,2.286,,,
2644.149,2.275,,,
2646.149,2.287,,,
2648.149,2.238,,,
2650.149,2.262,,,
2652.149,2.263,,,
2654.149,2.29,,,
2656.149,2.264,,,
2658.149,2.264,,,
2660.149,2.263,,,
2662.149,2.287,,,
2664.149,2.283,,,
2666.149,2.272,,,
2668.149,2.279,,,
2670.149,2.282,,,
2672.149,2.313,,,
2674.149,2.287,,,
2676.149,2.287,,,
2678.149,2.29,,,
2680.149,2.301,,,
2682.149,2.303,,,
2684.149,2.31,,,
2686.149,2.287,,,
2688.149,2.294,,,
2690.149,2.272,,,
2692.149,2.307,,,
2694.149,2.286,,,
2696.149,2.297,,,
2698.149,2.293,,,
2700.149,2.268,,,
2702.149,2.277,,,
2704.149,2.289,,,
2706.149,2.283,,,
2708.149,2.291,,,
2710.149,2.275,,,
2712.149,2.31,,,
2714.149,2.303,,,
2716.149,2.322,,,
2718.149,2.311,,,
2720.149,2.33,,,
2722.149,2.309,,,
2724.149,2.315,,,
2726.149,2.317,,,
2728.149,2.334,,,
2730.149,2.31,,,
2732.149,2.345,,,
2734.149,2.321,,,
2736.149,2.349,,,
2738.149,2.328,,,
2740.149,2.321,,,
2742.149,2.33,,,
2744.149,2.34,,,
2746.149,2.298,,,
2748.149,2.34,,,
2750.149,2.352,,,
2752.149,2.332,,,
2754.149,2.34,,,
2756.149,2.322,,,
2758.149,2.336,,,
2759,2.33,,,
2761,2.325,,,
2763,2.322,,,
2765,2.324,,,
2767,2.334,,,
2769,2.358,,,
2771,2.352,,,
2773,2.348,,,
2775,2.362,,,
2777,2.369,,,
2779,2.346,,,
2781,2.348,,,
2783,2.337,,,
2785,2.346,,,
2787,2.341,,,
2789,2.329,,,
2791,2.36,,,
2793,2.336,,,
2795,2.357,,,
2797,2.364,,,
2799,2.345,,,
2801,2.346,,,
2803,2.385,,,
2805,2.375,,,
2807,2.369,,,
2809,2.375,,,
2811,2.36,,,
2813,2.397,,,
2815,2.381,,,
2817,2.393,,,
2819,2.379,,,
2821,2.365,,,
2823,2.364,,,
2825,2.371,,,
2827,2.389,,,
2829,2.383,,,
2831,2.377,,,
2833,2.412,,,
2835,2.385,,,
2837,2.423,,,
2839,2.42,,,
2841,2.422,,,
2843,2.4,,,
2845,2.403,,,
2847,2.393,,,
2849,2.423,,,
2851,2.408,,,
2853,2.43,,,
2855,2.424,,,
2857,2.411,,,
2859,2.427,,,
2861,2.44,,,
2863,2.427,,,
2865,2.405,,,
2867,2.401,,,
2869,2.4,,,
2871,2.426,,,
2873,2.412,,,
2875,2.419,,,
2877,2.407,,,
2879,2.413,,,
2881,2.427,,,
2883,2.415,,,
2885,2.407,,,
2887,2.424,,,
2889,2.432,,,
2891,2.423,,,
2893,2.424,,,
2895,2.435,,,
2897,2.438,,,
2899,2.42,,,
2901,2.431,,,
2903,2.419,,,
2905,2.424,,,
2907,2.423,,,
2909,2.44,,,
2911,2.411,,,
2913,2.436,,,
2915,2.446,,,
2917,2.474,,,
2919,2.485,,,
2921,2.452,,,
2923,2.444,,,
2925,2.473,,,
2927,2.469,,,
2929,2.499,,,
2931,2.494,,,
2933,2.53,,,
2935,2.533,,,
2937,2.513,,,
2939,2.513,,,
2941,2.505,,,
2943,2.521,,,
2945,2.521,,,
2947,2.501,,,
2949,2.517,,,
2951,2.517,,,
2953,2.497,,,
2955,2.534,,,
2957,2.54,,,
2959,2.554,,,
2961,2.524,,,
2963,2.518,,,
2965,2.552,,,
2967,2.541,,,
2969,2.532,,,
2971,2.556,,,
2973,2.558,,,
2975,2.538,,,
2977,2.568,,,
2979,2.533,,,
2981,2.55,,,
2983,2.553,,,
2985,2.553,,,
2987,2.576,,,
2989,2.565,,,
2991,2.552,,,
2993,2.58,,,
2995,2.567,,,
2997,2.573,,,
2999,2.587,,,
3001,2.567,,,
3003,2.548,,,
3005,2.588,,,
3007,2.624,,,
3009,2.619,,,
3011,2.611,,,
3013,2.611,,,
3015,2.591,,,
3017,2.6,,,
3019,2.626,,,
3021,2.63,,,
3023,2.62,,,
3025,2.584,,,
3027,2.549,,,
3029,2.564,,,
3031,2.579,,,
3033,2.561,,,
3035,2.581,,,
3037,2.589,,,
3039,2.571,,,
3041,2.589,,,
3043,2.579,,,
3045,2.564,,,
3047,2.585,,,
3049,2.605,,,
3051,2.581,,,
3053,2.592,,,
3055,2.587,,,
3057,2.603,,,
3059,2.596,,,
3061,2.615,,,
3063,2.601,,,
3065,2.611,,,
3067,2.615,,,
3069,2.605,,,
3071,2.558,,,
3073,2.604,,,
3075,2.596,,,
3077,2.577,,,
3079,2.626,,,
3081,2.627,,,
3083,2.611,,,
3085,2.592,,,
3087,2.62,,,
3089,2.624,,,
3091,2.603,,,
3093,2.616,,,
3095,2.601,,,
3097,2.569,,,
3099,2.6,,,
3101,2.615,,,
3103,2.618,,,
3105,2.619,,,
3107,2.607,,,
3109,2.63,,,
3111,2.618,,,
3113,2.592,,,
3115,2.605,,,
3117,2.597,,,
3119,2.585,,,
3121,2.614,,,
3123,2.611,,,
3125,2.62,,,
3127,2.636,,,
3129,2.622,,,
3131,2.626,,,
3133,2.607,,,
3135,2.631,,,
3137,2.634,,,
3139,2.614,,,
3141,2.628,,,
3143,2.635,,,
3145,2.634,,,
3147,2.634,,,
3149,2.636,,,
3151,2.638,,,
3153,2.661,,,
3155,2.67,,,
3157,2.678,,,
3159,2.693,,,
3161,2.67,,,
3163,2.675,,,
3165,2.675,,,
3167,2.654,,,
3169,2.656,,,
3171,2.654,,,
3173,2.663,,,
3175,2.674,,,
3177,2.659,,,
3179,2.674,,,
3181,2.69,,,
3183,2.693,,,
3185,2.663,,,
3187,2.675,,,
3189,2.702,,,
3191,2.683,,,
3193,2.712,,,
3195,2.682,,,
3197,2.69,,,
3199,2.675,,,
3201,2.678,,,
3203,2.687,,,
3205,2.706,,,
3207,2.693,,,
3209,2.693,,,
3211,2.703,,,
3213,2.701,,,
3215,2.718,,,
3217,2.714,,,
3219,2.699,,,
3221,2.702,,,
3223,2.713,,,
3225,2.741,,,
3227,2.712,,,
3229,2.742,,,
3231,2.714,,,
3233,2.749,,,
3235,2.752,,,
3237,2.712,,,
3239,2.73,,,
3241,2.756,,,
3243,2.757,,,
3245,2.773,,,
3247,2.753,,,
3249,2.765,,,
3251,2.775,,,
3253,2.802,,,
3255,2.763,,,
3257,2.793,,,
3259,2.777,,,
3261,2.785,,,
3263,2.78,,,
3265,2.789,,,
3267,2.806,,,
3269,2.781,,,
3271,2.804,,,
3273,2.828,,,
3275,2.828,,,
3277,2.839,,,
3279,2.855,,,
3281,2.842,,,
3283,2.857,,,
3285,2.877,,,
3287,2.839,,,
3289,2.74,,,
3291,2.729,,,
3293,2.741,,,
3295,2.734,,,
3297,2.749,,,
3299,2.742,,,
3301,2.763,,,
3303,2.759,,,
3305,2.733,,,
3307,2.756,,,
3309,2.755,,,
3311.027,2.76,,,
3313.027,2.757,,,
3315.027,2.797,,,
3317.027,2.76,,,
3319.027,2.8,,,
3321.027,2.803,,,
3323.027,2.753,,,
3325.027,2.763,,,
3327.027,2.768,,,
3329.027,2.76,,,
3331.027,2.768,,,
3333.027,2.784,,,
3335.012,2.761,,,
3337.012,2.767,,,
3339.012,2.781,,,
3341.012,2.793,,,
3343.012,2.847,,,
3345.012,2.828,,,
3347.012,2.826,,,
3349.012,2.83,,,
3351.012,2.851,,,
3353.012,2.834,,,
3355.012,2.85,,,
3357.012,2.843,,,
3359.012,2.865,,,
3361.012,2.924,,,
3363.012,2.934,,,
3365.012,2.93,,,
3367.012,2.944,,,
3369.012,2.953,,,
3371.012,2.942,,,
3373.012,2.928,,,
3375.012,2.928,,,
3377.012,2.961,,,
3379.012,2.948,,,
3381.012,2.967,,,
3383.012,2.956,,,
3385.012,2.981,,,
3387.012,2.985,,,
3389.012,3,,,
3391.012,2.998,,,
3393.012,2.975,,,
3395.012,2.989,,,
3397.012,3.016,,,
3399.012,3.008,,,
3401.012,3.016,,,
3403.012,3.032,,,
3405.012,3.034,,,
3407.012,3.038,,,
3409.012,3.043,,,
3411.012,3.055,,,
3413.012,3.058,,,
3415.012,3.053,,,
3417.012,3.031,,,
3419.012,3.039,,,
3421.012,3.055,,,
3423.012,3.055,,,
3425.012,3.035,,,
3427.012,3.05,,,
3429.012,3.051,,,
3431.012,3.031,,,
3433.012,2.992,,,
3435.012,3.026,,,
3437.012,3.036,,,
3439.012,3.061,,,
3441.012,3.05,,,
3443.012,3.026,,,
3445.012,3.023,,,
3447.012,2.998,,,
3449.012,3.039,,,
3451.012,3.031,,,
3453.012,3.055,,,
3455.009,3.055,,,
3457.009,2.996,,,
3459.009,2.998,,,
3461.009,3.028,,,
3463,3.023,,,
3465,3.062,,,
3467,3.053,,,
3469,3.036,,,
3471,3.04,,,
3473,3.024,,,
3475,3.043,,,
3477,3.061,,,
3479,2.987,,,
3481,3.057,,,
3483,3.055,,,
3485,3.098,,,
3487,3.109,,,
3489,3.09,,,
3491,3.129,,,
3493,3.087,,,
3495,3.116,,,
3497,3.104,,,
3499,3.086,,,
3501,3.077,,,
3503,3.092,,,
3505,3.112,,,
3507,3.114,,,
3509,3.102,,,
3511,3.113,,,
3513,3.129,,,
3515,3.116,,,
3517,3.105,,,
3519,3.132,,,
3521,3.102,,,
3523,3.097,,,
3525,3.121,,,
3527,3.126,,,
3529,3.085,,,
3531,3.101,,,
3533,3.065,,,
3535,3.078,,,
3537,3.083,,,
3539,3.102,,,
3541,3.105,,,
3543,3.121,,,
3545,3.094,,,
3547,3.116,,,
3549,3.156,,,
3551,3.106,,,
3553,3.112,,,
3555,3.077,,,
3557,3.137,,,
3559,3.137,,,
3561,3.118,,,
3563,3.125,,,
3565,3.134,,,
3567,3.161,,,
3569,3.143,,,
3571,3.153,,,
3573,3.14,,,
3575,3.156,,,
3577,3.163,,,
3579,3.147,,,
3581,3.149,,,
3583,3.149,,,
3585,3.152,,,
3587,3.161,,,
3589,3.145,,,
3591,3.137,,,
3593,3.168,,,
3595,3.183,,,
3597,3.16,,,
3599,3.159,,,
3601,3.161,,,
3603,3.192,,,
3605,3.18,,,
3607,3.196,,,
3609,3.191,,,
3611,3.215,,,
3613,3.192,,,
3615,3.206,,,
3617,3.206,,,
3619,3.187,,,
3621,3.203,,,
3623,3.202,,,
3625,3.199,,,
3627,3.181,,,
3629,3.218,,,
3631,3.198,,,
3633,3.208,,,
3635,3.214,,,
3637,3.203,,,
3639,3.211,,,
3641,3.241,,,
3643,3.218,,,
3645,3.253,,,
3647,3.232,,,
3649,3.237,,,
3651,3.223,,,
3653,3.234,,,
3655,3.23,,,
3657,3.227,,,
3659,3.219,,,
3661,3.228,,,
3663,3.228,,,
3665,3.181,,,
3667,3.181,,,
3669,3.202,,,
3671,3.196,,,
3673,3.226,,,
3675,3.218,,,
3677,3.261,,,
3679,3.267,,,
3681,3.267,,,
3683,3.27,,,
3685,3.279,,,
3687,3.302,,,
3689,3.275,,,
3691,3.281,,,
3693,3.309,,,
3695,3.285,,,
3697,3.281,,,
3699,3.293,,,
3701,3.301,,,
3703,3.294,,,
3705,3.304,,,
3707,3.302,,,
3709,3.267,,,
3711,3.329,,,
3713,3.337,,,
3715,3.305,,,
3717,3.305,,,
3719,3.326,,,
3721,3.326,,,
3723,3.344,,,
3725,3.353,,,
3727,3.348,,,
3729,3.36,,,
3731,3.333,,,
3733,3.333,,,
3735,3.363,,,
3737,3.373,,,
3739,3.341,,,
3741,3.353,,,
3743,3.368,,,
3745,3.395,,,
3747,3.384,,,
3749,3.39,,,
3751,3.43,,,
3753,3.378,,,
3755,3.369,,,
3757,3.384,,,
3759,3.375,,,
3761,3.395,,,
3763,3.4,,,
3765,3.391,,,
3767,3.368,,,
3769,3.376,,,
3771,3.415,,,
3773,3.42,,,
3775,3.416,,,
3777,3.42,,,
3779,3.395,,,
3781,3.42,,,
3783,3.424,,,
3785,3.461,,,
3787,3.424,,,
3789,3.438,,,
3791,3.42,,,
3793,3.465,,,
3795,3.435,,,
3797,3.473,,,
3799,3.478,,,
3801,3.458,,,
3803,3.439,,,
3805,3.451,,,
3807,3.462,,,
3809,3.453,,,
3811,3.446,,,
3813,3.449,,,
3815,3.462,,,
3817,3.486,,,
3819,3.474,,,
3821,3.492,,,
3823,3.501,,,
3825,3.463,,,
3827,3.463,,,
3829,3.465,,,
3831,3.474,,,
3833,3.473,,,
3835,3.488,,,
3837,3.437,,,
3839,3.442,,,
3841,3.447,,,
3843,3.42,,,
3845,3.465,,,
3847,3.411,,,
3849,3.469,,,
3851,3.469,,,
3853,3.476,,,
3855,3.493,,,
3857,3.504,,,
3859,3.496,,,
3861,3.494,,,
3863,3.474,,,
3865,3.523,,,
3867,3.54,,,
3869,3.541,,,
3871,3.559,,,
3873,3.531,,,
3875,3.549,,,
3877,3.523,,,
3879,3.52,,,
3881,3.544,,,
3883,3.516,,,
3885,3.509,,,
3887,3.498,,,
3889,3.556,,,
3891,3.579,,,
3893,3.583,,,
3895,3.537,,,
3897,3.527,,,
3899,3.557,,,
3901,3.572,,,
3903,3.555,,,
3905,3.565,,,
3907,3.6,,,
3909,3.58,,,
3911,3.555,,,
3913,3.583,,,
3915,3.555,,,
3917,3.561,,,
3919,3.572,,,
3921,3.579,,,
3923,3.563,,,
3925,3.595,,,
3927,3.58,,,
3929,3.568,,,
3931,3.572,,,
3933,3.596,,,
3935,3.586,,,
3937,3.615,,,
3939,3.626,,,
3941,3.621,,,
3943,3.629,,,
3945,3.638,,,
3947,3.607,,,
3949,3.626,,,
3951,3.633,,,
3953,3.615,,,
3955,3.614,,,
3957,3.633,,,
3959,3.626,,,
3961,3.65,,,
3963,3.655,,,
3965,3.627,,,
3967,3.645,,,
3969,3.65,,,
3971,3.659,,,
3973,3.666,,,
3975,3.658,,,
3977,3.657,,,
3979,3.643,,,
3981,3.643,,,
3983,3.661,,,
3985,3.678,,,
3987,3.702,,,
3989,3.693,,,
3991,3.682,,,
3993,3.682,,,
3995,3.686,,,
3997,3.69,,,
3999,3.659,,,
4001,3.663,,,
4003,3.686,,,
4005,3.662,,,
4007,3.702,,,
4009,3.704,,,
4011,3.719,,,
4013,3.721,,,
4015,3.719,,,
4017,3.74,,,
4019,3.702,,,
4021,3.74,,,
4023,3.724,,,
4025,3.692,,,
4027,3.694,,,
4029,3.708,,,
4031,3.716,,,
4033,3.736,,,
4035,3.743,,,
4037,3.74,,,
4039,3.776,,,
4041,3.766,,,
4043,3.757,,,
4045,3.77,,,
4047,3.745,,,
4049,3.736,,,
4051,3.783,,,
4053,3.749,,,
4055,3.794,,,
4057,3.791,,,
4059,3.78,,,
4061,3.774,,,
4063,3.787,,,
4065,3.778,,,
4067,3.771,,,
4069,3.779,,,
4071,3.786,,,
4073,3.811,,,
4075,3.787,,,
4077,3.796,,,
4079,3.818,,,
4081,3.817,,,
4083,3.837,,,
4085,3.855,,,
4087,3.864,,,
4089,3.835,,,
4091,3.838,,,
4093,3.851,,,
4095,3.858,,,
4097,3.847,,,
4099,3.822,,,
4101,3.839,,,
4103,3.865,,,
4105,3.892,,,
4107,3.881,,,
4109,3.894,,,
4111,3.907,,,
4113,3.923,,,
4115,3.885,,,
4117,3.896,,,
4119,3.905,,,
4121,3.92,,,
4123,3.931,,,
4125,3.911,,,
4127,3.944,,,
4129,3.958,,,
4131,3.968,,,
4133,3.988,,,
4135,3.944,,,
4137,3.962,,,
4139,3.974,,,
4141,3.983,,,
4143,4.001,,,
4145,3.994,,,
4147,3.988,,,
4149,3.984,,,
4151,3.994,,,
4153,4.029,,,
4155,4.045,,,
4157,4.021,,,
4159,4.031,,,
4161,4.05,,,
4163,4.025,,,
4165,4.027,,,
4167,4.045,,,
4169,4.062,,,
4171,4.061,,,
4173,4.049,,,
4175,4.043,,,
4177,4.054,,,
4179,4.056,,,
4181,4.061,,,
4183,4.076,,,
4185,4.076,,,
4187,4.082,,,
4189,4.081,,,
4191,4.128,,,
4193,4.092,,,
4195,4.108,,,
4197,4.117,,,
4199,4.116,,,
4201,4.127,,,
4203,4.116,,,
4205,4.111,,,
4207,4.104,,,
4209,4.119,,,
4211,4.132,,,
4213,4.135,,,
4215,4.117,,,
4217,4.119,,,
4219,4.143,,,
4221,4.124,,,
4223,4.147,,,
4225,4.146,,,
4227,4.175,,,
4229,4.152,,,
4231,4.127,,,
4233,4.14,,,
4235,4.158,,,
4237,4.163,,,
4239,4.158,,,
4241,4.171,,,
4243,4.183,,,
4245,4.18,,,
4247,4.205,,,
4249,4.164,,,
4251,4.193,,,
4253,4.174,,,
4255,4.172,,,
4257,4.217,,,
4259,4.207,,,
4261,4.209,,,
4263,4.193,,,
4265,4.194,,,
4267,4.203,,,
4269,4.205,,,
4271,4.198,,,
4273,4.209,,,
4275,4.194,,,
4277,4.193,,,
4279,4.202,,,
4281,4.221,,,
4283,4.198,,,
4285,4.203,,,
4287,4.23,,,
4289,4.242,,,
4291,4.207,,,
4293,4.221,,,
4295,4.214,,,
4297,4.238,,,
4299,4.215,,,
4301,4.237,,,
4303,4.253,,,
4305,4.266,,,
4307,4.256,,,
4309,4.269,,,
4311,4.272,,,
4313,4.26,,,
4315,4.26,,,
4317,4.282,,,
4319,4.274,,,
4321,4.311,,,
4323,4.303,,,
4325,4.296,,,
4327,4.315,,,
4329,4.344,,,
4331,4.325,,,
4333,4.329,,,
4335,4.327,,,
4337,4.335,,,
4339,4.338,,,
4341,4.342,,,
4343,4.348,,,
4345,4.354,,,
4347,4.364,,,
4349,4.359,,,
4351,4.398,,,
4353,4.368,,,
4355,4.367,,,
4357,4.371,,,
4359,4.37,,,
4361,4.385,,,
4363,4.379,,,
4365,4.382,,,
4367,4.397,,,
4369,4.407,,,
4371,4.394,,,
4373,4.38,,,
4375,4.413,,,
4377,4.41,,,
4379,4.393,,,
4381,4.413,,,
4383,4.437,,,
4385,4.423,,,
4387,4.433,,,
4389,4.458,,,
4391,4.434,,,
4393,4.446,,,
4395,4.476,,,
4397,4.469,,,
4399,4.496,,,
4401,4.512,,,
4403,4.492,,,
4405,4.488,,,
4407,4.505,,,
4409,4.472,,,
4411,4.478,,,
4413,4.507,,,
4415,4.509,,,
4417,4.513,,,
4419,4.53,,,
4421,4.554,,,
4423,4.538,,,
4425,4.531,,,
4427,4.528,,,
4429,4.551,,,
4431,4.548,,,
4433,4.54,,,
4435,4.547,,,
4437,4.532,,,
4439,4.577,,,
4441,4.555,,,
4443,4.595,,,
4445,4.606,,,
4447,4.607,,,
4449,4.599,,,
4451,4.632,,,
4453,4.614,,,
4455,4.638,,,
4457,4.634,,,
4459,4.641,,,
4461,4.63,,,
4463,4.625,,,
4465,4.611,,,
4467,4.649,,,
4469,4.636,,,
4471,4.65,,,
4473,4.653,,,
4475,4.641,,,
4477,4.619,,,
4479,4.649,,,
4481,4.668,,,
4483,4.666,,,
4485,4.656,,,
4487,4.67,,,
4489,4.683,,,
4491,4.7,,,
4493,4.738,,,
4495,4.743,,,
4497,4.709,,,
4499,4.715,,,
4501,4.758,,,
4503,4.736,,,
4505,4.773,,,
4507,4.738,,,
4509,4.75,,,
4511,4.756,,,
4513,4.751,,,
4515,4.747,,,
4517,4.778,,,
4519,4.762,,,
4521,4.778,,,
4523,4.778,,,
4525,4.771,,,
4527,4.806,,,
4529,4.789,,,
4531,4.797,,,
4533,4.822,,,
4535,4.813,,,
4537,4.846,,,
4539,4.822,,,
4541,4.825,,,
4543,4.83,,,
4545,4.834,,,
4547,4.828,,,
4549,4.845,,,
4551,4.861,,,
4553,4.862,,,
4555,4.842,,,
4557,4.872,,,
4559,4.875,,,
4561,4.852,,,
4563,4.887,,,
4565,4.909,,,
4567,4.895,,,
4569,4.889,,,
4571,4.911,,,
4573,4.931,,,
4575,4.901,,,
4577,4.901,,,
4579,4.895,,,
4581,4.926,,,
4583,4.943,,,
4585,4.927,,,
4587,4.926,,,
4589,4.961,,,
4591,4.931,,,
4593,4.955,,,
4595,4.969,,,
4597,4.985,,,
4599,4.973,,,
4601,4.979,,,
4603,4.973,,,
4605,5.001,,,
4607,4.993,,,
4609,5.003,,,
4611,5.014,,,
4613,5.013,,,
4615,5.037,,,
4617,5.025,,,
4619,5.05,,,
4621,5.036,,,
4623,5.059,,,
4625,5.064,,,
4627,5.042,,,
4629,5.052,,,
4631,5.061,,,
4633,5.107,,,
4635,5.057,,,
4637,5.092,,,
4639,5.097,,,
4641,5.099,,,
4643,5.099,,,
4645,5.106,,,
4647,5.106,,,
4649,5.12,,,
4651,5.1,,,
4653,5.126,,,
4655,5.101,,,
4657,5.108,,,
4659,5.106,,,
4661,5.13,,,
4663,5.142,,,
4665,5.13,,,
4667,5.147,,,
4669,5.166,,,
4671,5.15,,,
4673,5.155,,,
4675,5.155,,,
4677,5.166,,,
4679,5.179,,,
4681,5.163,,,
4683,5.167,,,
4685,5.193,,,
4687,5.183,,,
4689,5.224,,,
4691,5.21,,,
4693,5.217,,,
4695,5.226,,,
4697,5.248,,,
4699,5.251,,,
4701,5.236,,,
4703,5.233,,,
4705,5.248,,,
4707,5.26,,,
4709,5.257,,,
4711,5.265,,,
4713,5.288,,,
4715,5.276,,,
4717,5.261,,,
4719,5.285,,,
4721,5.299,,,
4723,5.287,,,
4725,5.303,,,
4727,5.312,,,
4729,5.316,,,
4731,5.327,,,
4733,5.308,,,
4735,5.318,,,
4737,5.315,,,
4739,5.326,,,
4741,5.331,,,
4743,5.343,,,
4745,5.349,,,
4747,5.378,,,
4749,5.369,,,
4751,5.355,,,
4753,5.369,,,
4755,5.4,,,
4757,5.378,,,
4759,5.381,,,
4761,5.406,,,
4763,5.412,,,
4765,5.405,,,
4767,5.398,,,
4769,5.424,,,
4771,5.416,,,
4773,5.437,,,
4775,5.452,,,
4777,5.461,,,
4779,5.467,,,
4781,5.46,,,
4783,5.464,,,
4785,5.445,,,
4787,5.455,,,
4789,5.444,,,
4791,5.495,,,
4793,5.488,,,
4795,5.49,,,
4797,5.519,,,
4799,5.487,,,
4801,5.49,,,
4803,5.508,,,
4805,5.476,,,
4807,5.488,,,
4809,5.481,,,
4811,5.512,,,
4813,5.532,,,
4815,5.535,,,
4817,5.508,,,
4819,5.522,,,
4821,5.535,,,
4823,5.534,,,
4825,5.581,,,
4827,5.602,,,
4829,5.585,,,
4831,5.592,,,
4833,5.597,,,
4835,5.59,,,
4837,5.609,,,
4839,5.602,,,
4841,5.632,,,
4843,5.645,,,
4845,5.616,,,
4847,5.644,,,
4849,5.667,,,
4851,5.661,,,
4853,5.643,,,
4855,5.671,,,
4857,5.676,,,
4859,5.696,,,
4861,5.695,,,
4863,5.68,,,
4865,5.687,,,
4867,5.707,,,
4869,5.708,,,
4871,5.724,,,
4873,5.714,,,
4875,5.702,,,
4877,5.747,,,
4879,5.739,,,
4881,5.745,,,
4883,5.766,,,
4885,5.759,,,
4887,5.769,,,
4889,5.751,,,
4891,5.774,,,
4893,5.784,,,
4895,5.79,,,
4897,5.755,,,
4899,5.794,,,
4901,5.809,,,
4903,5.806,,,
4905,5.81,,,
4907,5.816,,,
4909,5.817,,,
4911,5.845,,,
4913,5.823,,,
4915,5.836,,,
4917,5.852,,,
4919,5.824,,,
4921,5.849,,,
4923,5.848,,,
4925,5.856,,,
4927,5.86,,,
4929,5.878,,,
4931,5.883,,,
4933,5.878,,,
4935,5.899,,,
4937,5.883,,,
4939,5.892,,,
4941,5.902,,,
4943,5.919,,,
4945,5.91,,,
4947,5.904,,,
4949,5.907,,,
4951,5.925,,,
4953,5.943,,,
4955,5.941,,,
4957,5.939,,,
4959,5.962,,,
4961,5.977,,,
4963,5.972,,,
4965,5.985,,,
4967,5.976,,,
4969,6.002,,,
4971,6.016,,,
4973,6.021,,,
4975,6.016,,,
4977,6.047,,,
4979,6.009,,,
4981,6.019,,,
4983,6.043,,,
4985,6.032,,,
4987,6.063,,,
4989,6.068,,,
4991,6.063,,,
4993.078,6.07,,,
4995.078,6.08,,,
4997,6.088,,,
4999,6.106,,,
5001,6.09,,,
5003,6.122,,,
5005,6.125,,,
5007,6.139,,,
5009,6.134,,,
5011,6.134,,,
5013,6.154,,,
5015,6.151,,,
5017,6.158,,,
5019,6.149,,,
5021,6.168,,,
5023,6.176,,,
5025,6.154,,,
5027,6.182,,,
5029,6.172,,,
5031,6.189,,,
5033,6.2,,,
5035,6.245,,,
5037,6.197,,,
5039,6.215,,,
5041,6.248,,,
5043,6.232,,,
5045,6.243,,,
5047,6.225,,,
5049,6.255,,,
5051,6.272,,,
5053,6.279,,,
5055,6.278,,,
5057,6.27,,,
5059,6.271,,,
5061,6.272,,,
5063,6.291,,,
5065,6.317,,,
5067,6.325,,,
5069,6.31,,,
5071,6.299,,,
5073,6.337,,,
5075,6.329,,,
5077,6.356,,,
5079,6.368,,,
5081,6.365,,,
5083,6.345,,,
5085,6.369,,,
5087,6.384,,,
5089,6.393,,,
5091,6.404,,,
5093,6.401,,,
5095,6.386,,,
5097,6.403,,,
5099,6.429,,,
5101,6.42,,,
5103,6.441,,,
5105,6.451,,,
5107,6.447,,,
5109,6.458,,,
5111,6.458,,,
5113,6.47,,,
5115,6.471,,,
5117,6.479,,,
5119,6.475,,,
5121,6.497,,,
5123,6.492,,,
5125,6.478,,,
5127,6.502,,,
5129,6.521,,,
5131,6.537,,,
5133,6.55,,,
5135,6.521,,,
5137,6.511,,,
5139,6.545,,,
5141,6.593,,,
5143,6.595,,,
5145,6.595,,,
5147,6.596,,,
5149,6.62,,,
5151,6.611,,,
5153,6.617,,,
5155,6.648,,,
5157,6.636,,,
5159,6.639,,,
5161,6.651,,,
5163,6.644,,,
5165,6.643,,,
5167,6.655,,,
5169,6.701,,,
5171,6.69,,,
5173,6.687,,,
5175,6.693,,,
5177,6.707,,,
5179,6.699,,,
5181,6.736,,,
5183,6.726,,,
5185,6.695,,,
5187,6.689,,,
5189,6.702,,,
5191,6.706,,,
5193,6.711,,,
5195,6.713,,,
5197,6.699,,,
5199,6.737,,,
5201,6.773,,,
5203,6.75,,,
5205,6.76,,,
5207,6.777,,,
5209,6.785,,,
5211,6.776,,,
5213,6.795,,,
5215,6.792,,,
5217,6.793,,,
5219,6.829,,,
5221,6.813,,,
5223,6.846,,,
5225,6.831,,,
5227,6.856,,,
5229,6.825,,,
5231,6.85,,,
5233,6.858,,,
5235,6.879,,,
5237,6.885,,,
5239,6.882,,,
5241,6.891,,,
5243,6.905,,,
5245,6.909,,,
5247,6.933,,,
5249,6.903,,,
5251,6.922,,,
5253,6.928,,,
5255,6.934,,,
5257,6.945,,,
5259,6.968,,,
5261,6.969,,,
5263,6.968,,,
5265,6.961,,,
5267,7.001,,,
5269,7.013,,,
5271,7.027,,,
5273,7.034,,,
5275,7.035,,,
5277,7.003,,,
5279,7.05,,,
5281,7.039,,,
5283,7.043,,,
5285,7.064,,,
5287,7.047,,,
5289,7.086,,,
5291,7.099,,,
5293,7.094,,,
5295,7.087,,,
5297,7.081,,,
5299,7.109,,,
5301,7.107,,,
5303,7.128,,,
5305,7.095,,,
5307,7.113,,,
5309,7.152,,,
5311,7.142,,,
5313,7.134,,,
5315,7.177,,,
5317,7.145,,,
5319,7.201,,,
5321,7.196,,,
5323,7.193,,,
5325,7.193,,,
5327,7.22,,,
5329,7.216,,,
5331,7.214,,,
5333,7.22,,,
5335,7.227,,,
5337,7.247,,,
5339,7.258,,,
5341,7.262,,,
5343,7.277,,,
5345,7.279,,,
5347,7.282,,,
5349,7.295,,,
5351,7.287,,,
5353,7.318,,,
5355,7.328,,,
5357,7.324,,,
5359,7.33,,,
5361,7.332,,,
5363,7.333,,,
5365,7.353,,,
5367,7.322,,,
5369,7.356,,,
5371,7.354,,,
5373,7.383,,,
5375,7.4,,,
5377,7.385,,,
5379,7.376,,,
5381,7.416,,,
5383,7.41,,,
5385,7.423,,,
5387,7.436,,,
5389,7.462,,,
5391,7.467,,,
5393,7.454,,,
5395,7.459,,,
5397,7.495,,,
5399,7.502,,,
5401,7.506,,,
5403,7.513,,,
5405,7.495,,,
5407,7.489,,,
5409,7.533,,,
5411,7.545,,,
5413,7.537,,,
5415,7.551,,,
5417,7.557,,,
5419,7.569,,,
5421,7.603,,,
5423,7.588,,,
5425,7.611,,,
5427,7.63,,,
5429,7.623,,,
5431,7.63,,,
5433,7.595,,,
5435,7.634,,,
5437,7.662,,,
5439,7.683,,,
5441,7.691,,,
5443,7.687,,,
5445,7.712,,,
5447,7.694,,,
5449,7.726,,,
5451,7.693,,,
5453,7.709,,,
5455,7.698,,,
5457,7.716,,,
5459,7.747,,,
5461,7.749,,,
5463,7.795,,,
5465,7.744,,,
5467,7.747,,,
5469,7.783,,,
5470.928,7.768,,,
5471,7.753,,,
5473,7.788,,,
5475,7.765,,,
5477,7.773,,,
5479,7.785,,,
5481,7.794,,,
5483,7.8,,,
5485,7.799,,,
5487,7.808,,,
5489,7.835,,,
5491,7.83,,,
5493,7.862,,,
5495.801,7.85,,,
5497.801,7.886,,,
5499.801,7.908,,,
5501.801,7.888,,,
5503.801,7.896,,,
5505.801,7.9,,,
5507.801,7.924,,,
5509.801,7.913,,,
5511.801,7.951,,,
5513.801,7.939,,,
5515.801,7.956,,,
5517.801,7.948,,,
5519.801,7.967,,,
5521.801,8,,,
5523.801,8.023,,,
5525.801,8.031,,,
5527.801,8.03,,,
5529.801,8.075,,,
5531.801,8.077,,,
5533.801,8.084,,,
5535.801,8.063,,,
5537.801,8.104,,,
5539.801,8.114,,,
5541.801,8.122,,,
5543.801,8.117,,,
5545.801,8.171,,,
5547.801,8.152,,,
5549.801,8.159,,,
5551.801,8.167,,,
5553.801,8.155,,,
5555.801,8.167,,,
5557.801,8.174,,,
5559.801,8.19,,,
5561.801,8.202,,,
5563.801,8.207,,,
5565.801,8.231,,,
5567.801,8.233,,,
5569.801,8.239,,,
5571.801,8.259,,,
5572.789,8.27,,,
5574.789,8.3,,,
5576.789,8.323,,,
5578.789,8.3,,,
5580.789,8.336,,,
5582.789,8.337,,,
5584.789,8.353,,,
5586.789,8.394,,,
5588.789,8.412,,,
5590.789,8.404,,,
5592.789,8.43,,,
5594.789,8.423,,,
5596.789,8.439,,,
5598.789,8.404,,,
5600.789,8.446,,,
5602.789,8.454,,,
5604.789,8.451,,,
5606.789,8.492,,,
5608.789,8.474,,,
5610.789,8.5,,,
5612.789,8.529,,,
5614.789,8.54,,,
5616.789,8.537,,,
5618.789,8.541,,,
5620.789,8.551,,,
5622.789,8.587,,,
5624.789,8.592,,,
5626.789,8.629,,,
5628.789,8.637,,,
5630.789,8.658,,,
5632.789,8.669,,,
5634.789,8.701,,,
5636.789,8.707,,,
5638.789,8.645,,,
5640.789,8.668,,,
5642.789,8.678,,,
5644.789,8.852,,,
5646.789,8.813,,,
5648.789,8.823,,,
5650.789,8.854,,,
5652.789,8.86,,,
5654.789,8.868,,,
5656.789,8.88,,,
5658.789,8.878,,,
5660.789,8.911,,,
5662.789,8.912,,,
5664.789,8.899,,,
5666.789,8.884,,,
5668.773,8.858,,,
5670.773,8.833,,,
5672.773,8.829,,,
5674.773,8.831,,,
5676.773,8.861,,,
5678.773,8.868,,,
5680.773,8.866,,,
5682.773,8.842,,,
5684.773,8.885,,,
5686.773,8.893,,,
5688.773,8.888,,,
5690.773,8.889,,,
5692.773,8.924,,,
5694.773,8.929,,,
5696.773,8.933,,,
5698.773,8.931,,,
5700.773,8.939,,,
5702.773,8.958,,,
5704.773,8.971,,,
5706.773,8.993,,,
5708.773,9.031,,,
5710.773,8.999,,,
5712.773,9.045,,,
5714.773,9.007,,,
5716.773,9.077,,,
5718.773,9.053,,,
5720.773,9.062,,,
5722.773,9.077,,,
5724.773,9.089,,,
5726.773,9.111,,,
5728.773,9.121,,,
5730.773,9.115,,,
5732.773,9.124,,,
5734.773,9.134,,,
5736.773,9.164,,,
5738.773,9.17,,,
5740.773,9.201,,,
5741.102,9.195,,,
5743.102,9.24,,,
5745.102,9.257,,,
5747.102,9.253,,,
5749.102,9.26,,,
5751.102,9.285,,,
5753.102,9.281,,,
5755.102,9.336,,,
5757.102,9.335,,,
5759.102,9.309,,,
5761.102,9.366,,,
5763.102,9.36,,,
5765.102,9.375,,,
5765.393,9.359,,,
5767.393,9.382,,,
5769.393,9.389,,,
5771.393,9.417,,,
5773.393,9.438,,,
5775.393,9.417,,,
5777.393,9.449,,,
5779.393,9.453,,,
5781.393,9.454,,,
5783.393,9.508,,,
5785.393,9.5,,,
5787.393,9.509,,,
5789.393,9.571,,,
5791.393,9.622,,,
5793.393,9.638,,,
5795.393,9.641,,,
5797.393,9.657,,,
5799.393,9.665,,,
5801.393,9.685,,,
5803.393,9.708,,,
5805.393,9.699,,,
5807.393,9.697,,,
5809.393,9.738,,,
5811.393,9.752,,,
5812.783,9.743,,,
5814.783,9.798,,,
5816.783,9.775,,,
5818.783,9.798,,,
5820.783,9.801,,,
5822.783,9.841,,,
5824.783,9.837,,,
5826.783,9.868,,,
5828.783,9.893,,,
5830.783,9.872,,,
5832.783,9.879,,,
5834.783,9.888,,,
5836.783,9.95,,,
5838.783,9.961,,,
5840.783,9.97,,,
5842.783,9.97,,,
5844.783,9.977,,,
5846.783,10.037,,,
5848.783,10.028,,,
5850.783,10.045,,,
5852.783,10.063,,,
5854.783,10.083,,,
5856.783,10.085,,,
5858.783,10.116,,,
5860.783,10.13,,,
5862.783,10.138,,,
5864.783,10.151,,,
5866.783,10.15,,,
5868.783,10.193,,,
5870.783,10.169,,,
5872.783,10.205,,,
5874.783,10.228,,,
5876.783,10.253,,,
5878.783,10.276,,,
5880.783,10.302,,,
5882.783,10.303,,,
5884.783,10.324,,,
5886.783,10.338,,,
5888.783,10.373,,,
5890.783,10.374,,,
5892.783,10.41,,,
5894.783,10.425,,,
5896.783,10.444,,,
5898.783,10.449,,,
5900.783,10.479,,,
5902.783,10.512,,,
5904.783,10.528,,,
5906.783,10.533,,,
5908.783,10.543,,,
5909.022,10.551,,,
5911.022,10.58,,,
5913.022,10.602,,,
5915.022,10.648,,,
5917.022,10.644,,,
5919.022,10.649,,,
5921.022,10.68,,,
5923.022,10.702,,,
5925.022,10.741,,,
5927.022,10.758,,,
5929.022,10.823,,,
5931.022,10.859,,,
5932.919,10.864,,,
5934.919,10.902,,,
5936.919,10.946,,,
5938.919,10.997,,,
5940.773,11.019,,,
5942.773,11.066,,,
5944.773,11.172,,,
5946.773,11.302,,,
5948.773,11.447,,,
5950.773,11.647,,,
5952.229,11.922,,,
5953.229,12.344,,,
5953.371,12.948,,,
