Repository: ACME-MG/moga_neml

# MOGA NEML

The repository contains code for calibrating the constitutive parameters of phenomenological creep models. The code combines the multi-objective genetic algorithm (MOGA) implemented in Pymoo with the nuclear engineering material model library (NEML). The following README was last updated on the 19th of December, 2023.

## Reading an experimental dataset (`read_data`)

The `read_data` function reads experimental data into the `Interface` class.
* `file_path`: This argument defines the path to the experimental data. Note that this path appends the `input_path` value defined when initialising the `Interface` class.

File: optimiser/input/inl_2/750_135_Air1.csv
x,y,temp,stress,type,title
0,0,750,135,creep,Air1
0,0,,,
0.009,0.009,,,
0.013,0.27,,,
0.018,0.275,,,
0.022,0.283,,,
0.026,0.274,,,
0.031,0.298,,,
0.035,0.272,,,
0.04,0.298,,,
0.044,0.282,,,
0.048,0.295,,,
0.053,0.302,,,
0.057,0.325,,,
0.062,0.331,,,
0.066,0.338,,,
0.07,0.341,,,
0.075,0.335,,,
0.079,0.352,,,
0.083,0.364,,,
0.088,0.366,,,
0.092,0.338,,,
0.097,0.335,,,
0.101,0.333,,,
0.105,0.356,,,
0.11,0.362,,,
0.114,0.35,,,
0.119,0.346,,,
0.123,0.374,,,
0.127,0.354,,,
0.132,0.378,,,
0.136,0.374,,,
0.141,0.357,,,
0.145,0.38,,,
0.149,0.37,,,
0.154,0.364,,,
0.158,0.38,,,
0.163,0.378,,,
0.167,0.392,,,
0.171,0.411,,,
0.176,0.388,,,
0.18,0.384,,,
0.185,0.37,,,
0.189,0.393,,,
0.193,0.377,,,
0.198,0.376,,,
0.202,0.354,,,
0.207,0.372,,,
0.211,0.4,,,
0.215,0.389,,,
0.22,0.396,,,
0.224,0.385,,,
0.229,0.377,,,
0.233,0.373,,,
0.237,0.385,,,
0.242,0.4,,,
0.246,0.388,,,
0.25,0.401,,,
2.25,0.439,,,
4.25,0.456,,,
6.25,0.487,,,
8.25,0.51,,,
10.25,0.499,,,
12.25,0.53,,,
14.25,0.537,,,
16.25,0.561,,,
18.25,0.588,,,
20.25,0.614,,,
22.25,0.603,,,
24.25,0.62,,,
26.25,0.618,,,
28.25,0.614,,,
30.25,0.607,,,
32.25,0.627,,,
34.25,0.638,,,
36.25,0.619,,,
38.25,0.675,,,
40.25,0.673,,,
42.25,0.67,,,
44.25,0.685,,,
46.25,0.675,,,
48.25,0.692,,,
50.25,0.698,,,
52.25,0.71,,,
54.25,0.739,,,
56.25,0.732,,,
58.25,0.743,,,
60.25,0.726,,,
62.25,0.712,,,
64.25,0.747,,,
66.25,0.735,,,
68.25,0.744,,,
70.25,0.748,,,
72.25,0.741,,,
74.25,0.757,,,
76.25,0.745,,,
78.25,0.753,,,
80.25,0.764,,,
82.25,0.787,,,
84.25,0.773,,,
86.25,0.788,,,
88.25,0.779,,,
90.25,0.792,,,
92.25,0.78,,,
94.25,0.778,,,
96,0.788,,,
98,0.78,,,
100,0.791,,,
102,0.81,,,
104,0.83,,,
106,0.784,,,
108,0.792,,,
110,0.81,,,
112,0.799,,,
114,0.795,,,
116,0.811,,,
118,0.816,,,
120,0.823,,,
122,0.853,,,
124,0.861,,,
126,0.85,,,
128,0.841,,,
130,0.841,,,
132,0.863,,,
134,0.819,,,
136,0.851,,,
138,0.851,,,
140,0.878,,,
142,0.877,,,
144,0.849,,,
146,0.88,,,
148,0.881,,,
150,0.837,,,
152,0.857,,,
154,0.834,,,
156,0.841,,,
158,0.866,,,
160,0.866,,,
162,0.869,,,
164,0.892,,,
166,1.031,,,
168,1.058,,,
170,0.909,,,
172,0.901,,,
174,0.924,,,
176,0.9,,,
178,0.941,,,
180,0.955,,,
182,0.913,,,
184,0.949,,,
186,0.929,,,
188,0.955,,,
190,0.944,,,
192,0.925,,,
194,0.925,,,
196,0.904,,,
198,0.908,,,
200,0.913,,,
202,0.939,,,
204,0.944,,,
206,0.935,,,
208,0.956,,,
210,0.972,,,
212,0.959,,,
214,0.97,,,
216,0.96,,,
218,0.945,,,
220,0.956,,,
222,0.948,,,
224,0.958,,,
226,0.939,,,
228,1.013,,,
230,1.105,,,
232,1.112,,,
234,1.104,,,
236,1.101,,,
238,1.085,,,
240,1.089,,,
242,0.992,,,
244,0.974,,,
246,0.99,,,
248,0.963,,,
250,1.011,,,
252,0.98,,,
254,0.978,,,
256,0.984,,,
258,1.011,,,
260,1.002,,,
262,1.061,,,
264,1.136,,,
266,1.014,,,
268,1.014,,,
270,1.006,,,
272,1.021,,,
274,1.025,,,
276,1.017,,,
278,1.027,,,
280,1.074,,,
282,1.062,,,
284,1.054,,,
286,1.046,,,
288,1.013,,,
290,1.021,,,
292,1.029,,,
294,1.013,,,
296,1.06,,,
298,1.065,,,
300,1.088,,,
302,1.049,,,
304,1.04,,,
306,1.058,,,
308,1.07,,,
310,1.062,,,
312,1.083,,,
314,1.021,,,
316,1.058,,,
318,1.049,,,
320,1.061,,,
322,1.07,,,
324,1.062,,,
326,1.08,,,
328,1.128,,,
330,1.101,,,
332,1.128,,,
334,1.099,,,
336,1.104,,,
338,1.073,,,
340,1.072,,,
342,1.074,,,
344,1.087,,,
346,1.085,,,
348,1.089,,,
350,1.096,,,
352,1.099,,,
354,1.112,,,
356,1.107,,,
358,1.08,,,
360,1.105,,,
362,1.089,,,
364,1.116,,,
366,1.101,,,
368,1.096,,,
370,1.108,,,
372,1.105,,,
374,1.123,,,
376,1.127,,,
378,1.117,,,
380,1.136,,,
382,1.107,,,
384,1.111,,,
386,1.12,,,
388,1.113,,,
390,1.136,,,
392,1.124,,,
394,1.143,,,
396,1.139,,,
398,1.147,,,
400,1.138,,,
402,1.159,,,
404,1.155,,,
406,1.175,,,
408,1.127,,,
408.01,1.121,,,
408.07,1.124,,,
410.07,1.142,,,
412.07,1.147,,,
414.07,1.155,,,
416,1.135,,,
418,1.136,,,
420,1.155,,,
422,1.177,,,
424,1.15,,,
426,1.201,,,
428,1.164,,,
430,1.181,,,
432,1.144,,,
434,1.155,,,
436,1.167,,,
438,1.162,,,
440,1.146,,,
442,1.139,,,
444,1.151,,,
446,1.169,,,
448,1.169,,,
450,1.183,,,
452,1.175,,,
454,1.175,,,
456,1.166,,,
458,1.135,,,
460,1.16,,,
462,1.166,,,
464,1.17,,,
466,1.162,,,
468,1.182,,,
470,1.158,,,
472,1.16,,,
474,1.171,,,
476,1.179,,,
478,1.17,,,
480,1.138,,,
482,1.169,,,
484,1.178,,,
486,1.173,,,
488,1.173,,,
490,1.155,,,
492,1.173,,,
494,1.158,,,
496,1.195,,,
498,1.173,,,
500,1.213,,,
502,1.207,,,
504,1.206,,,
506,1.19,,,
508,1.187,,,
510,1.316,,,
512,1.206,,,
514,1.229,,,
516,1.197,,,
518,1.24,,,
520,1.189,,,
522,1.233,,,
524,1.255,,,
526,1.248,,,
528,1.24,,,
530,1.255,,,
532,1.256,,,
534,1.201,,,
536,1.242,,,
538,1.202,,,
540,1.212,,,
542,1.228,,,
544,1.265,,,
546,1.265,,,
548,1.287,,,
550,1.263,,,
552,1.261,,,
554,1.26,,,
556,1.273,,,
558,1.244,,,
560,1.273,,,
562,1.257,,,
564,1.268,,,
566,1.272,,,
568,1.269,,,
570,1.272,,,
572,1.264,,,
574,1.268,,,
576,1.245,,,
578,1.259,,,
580,1.244,,,
582,1.261,,,
584,1.203,,,
586,1.229,,,
588,1.214,,,
590,1.255,,,
592,1.25,,,
594,1.277,,,
596,1.261,,,
598,1.255,,,
600,1.246,,,
602,1.257,,,
604,1.226,,,
606,1.276,,,
608,1.264,,,
610,1.275,,,
612,1.296,,,
614,1.277,,,
616,1.283,,,
618,1.304,,,
620,1.288,,,
622,1.284,,,
624,1.288,,,
626,1.328,,,
628,1.33,,,
630,1.315,,,
632,1.307,,,
634,1.3,,,
636,1.289,,,
638,1.302,,,
640,1.304,,,
642,1.31,,,
644,1.327,,,
646,1.331,,,
648,1.287,,,
650,1.298,,,
652,1.299,,,
654,1.33,,,
656,1.304,,,
658,1.318,,,
660,1.324,,,
662,1.319,,,
664,1.345,,,
666,1.347,,,
668,1.347,,,
670,1.457,,,
672,1.476,,,
674,1.346,,,
676,1.336,,,
678,1.32,,,
680,1.315,,,
682,1.335,,,
684,1.336,,,
686,1.353,,,
688,1.39,,,
690,1.365,,,
692,1.351,,,
694,1.363,,,
696,1.37,,,
698,1.366,,,
700,1.351,,,
702,1.358,,,
704,1.358,,,
706,1.339,,,
708,1.35,,,
710,1.388,,,
712,1.357,,,
714,1.382,,,
716,1.365,,,
718,1.382,,,
720,1.375,,,
722,1.362,,,
724,1.361,,,
726,1.361,,,
728,1.362,,,
730,1.346,,,
732,1.353,,,
734,1.375,,,
736,1.37,,,
738,1.401,,,
740,1.398,,,
742,1.397,,,
744,1.357,,,
746,1.37,,,
748,1.37,,,
750,1.379,,,
752,1.386,,,
754,1.381,,,
756,1.386,,,
758,1.369,,,
760,1.404,,,
762,1.408,,,
764,1.397,,,
766,1.418,,,
768,1.377,,,
770,1.402,,,
772,1.389,,,
774,1.424,,,
776,1.433,,,
778,1.435,,,
780,1.469,,,
782,1.464,,,
784,1.453,,,
786,1.447,,,
788,1.453,,,
790,1.453,,,
792,1.402,,,
794,1.437,,,
796,1.444,,,
798,1.456,,,
800,1.453,,,
802,1.464,,,
804,1.476,,,
806,1.463,,,
808,1.468,,,
810,1.468,,,
812,1.461,,,
814,1.445,,,
816,1.479,,,
818,1.474,,,
820,1.463,,,
822,1.437,,,
824,1.452,,,
826,1.456,,,
828,1.469,,,
830,1.594,,,
832,1.644,,,
834,1.619,,,
836,1.632,,,
838,1.629,,,
840,1.56,,,
842,1.531,,,
844,1.495,,,
846,1.504,,,
848,1.484,,,
850,1.499,,,
852,1.515,,,
854,1.506,,,
856,1.512,,,
858,1.525,,,
860,1.527,,,
862,1.538,,,
864,1.555,,,
866,1.531,,,
868,1.531,,,
870,1.525,,,
872,1.495,,,
874,1.515,,,
876,1.529,,,
878,1.535,,,
880,1.531,,,
882,1.561,,,
884,1.562,,,
886,1.537,,,
888,1.562,,,
890,1.547,,,
892,1.551,,,
894,1.55,,,
896,1.558,,,
898,1.543,,,
900,1.545,,,
902,1.56,,,
904,1.566,,,
906,1.534,,,
908,1.562,,,
910,1.573,,,
912,1.538,,,
914,1.554,,,
916,1.565,,,
918,1.557,,,
920,1.594,,,
922,1.573,,,
924,1.576,,,
926,1.6,,,
928,1.577,,,
930,1.597,,,
932,1.59,,,
934,1.6,,,
936,1.593,,,
938,1.603,,,
940,1.597,,,
942,1.603,,,
944,1.596,,,
946,1.581,,,
948,1.603,,,
950,1.582,,,
952,1.641,,,
954,1.611,,,
956,1.615,,,
958,1.605,,,
960,1.59,,,
962,1.586,,,
964,1.584,,,
966,1.594,,,
968,1.608,,,
970,1.607,,,
972,1.628,,,
974,1.597,,,
976,1.617,,,
978,1.621,,,
980,1.632,,,
982,1.613,,,
984,1.632,,,
986,1.643,,,
988,1.655,,,
990,1.639,,,
992,1.633,,,
994,1.654,,,
996,1.646,,,
998,1.594,,,
1000,1.616,,,
1002,1.589,,,
1004,1.59,,,
1006,1.687,,,
1008,1.697,,,
1010,1.643,,,
1012,1.646,,,
1014,1.644,,,
1016,1.662,,,
1018,1.687,,,
1020,1.641,,,
1022,1.65,,,
1024,1.639,,,
1026,1.611,,,
1028,1.598,,,
1030,1.612,,,
1032,1.64,,,
1034,1.648,,,
1036,1.662,,,
1038,1.658,,,
1040,1.676,,,
1042,1.693,,,
1044,1.675,,,
1046,1.671,,,
1048,1.698,,,
1050,1.701,,,
1052,1.694,,,
1054,1.732,,,
1056,1.746,,,
1058,1.684,,,
1060,1.668,,,
1062,1.651,,,
1064,1.668,,,
1066,1.674,,,
1068,1.684,,,
1070,1.721,,,
1072,1.699,,,
1074,1.723,,,
1076,1.726,,,
1078,1.742,,,
1080,1.757,,,
1082,1.73,,,
1084,1.705,,,
1086,1.711,,,
1088,1.737,,,
1090,1.746,,,
1092,1.738,,,
1094,1.775,,,
1096,1.772,,,
1098,1.741,,,
1100,1.77,,,
1102,1.773,,,
1104,1.793,,,
1106,1.809,,,
1108,1.808,,,
1110,1.824,,,
1112,1.799,,,
1114,1.822,,,
1116,1.827,,,
1118,1.824,,,
1120,1.812,,,
1122,1.804,,,
1124,1.826,,,
1126,1.835,,,
1128,1.844,,,
1130,1.832,,,
1132,1.831,,,
1134,1.834,,,
1136,1.819,,,
1138,1.832,,,
1140,1.843,,,
1142,1.848,,,
1144,1.866,,,
1146,1.862,,,
1148,1.886,,,
1150,1.861,,,
1152,1.844,,,
1154,1.856,,,
1156,1.844,,,
1158,1.871,,,
1160,1.878,,,
1162,1.865,,,
1164,1.867,,,
1166,1.866,,,
1168,1.871,,,
1170,1.862,,,
1172,1.883,,,
1174,1.878,,,
1176,1.961,,,
1178,1.905,,,
1180,1.93,,,
1182,1.934,,,
1184,1.898,,,
1186,1.925,,,
1188,1.895,,,
1190,1.908,,,
1192,1.91,,,
1194,1.942,,,
1196,1.942,,,
1198,1.941,,,
1200,1.92,,,
1202,1.928,,,
1204,1.928,,,
1206,1.932,,,
1208,1.96,,,
1210,1.938,,,
1212,1.957,,,
1214,1.955,,,
1216,1.98,,,
1218,1.964,,,
1220,1.976,,,
1222,1.955,,,
1224,1.971,,,
1226,1.951,,,
1228,1.971,,,
1230,1.959,,,
1232,1.937,,,
1234,1.936,,,
1236,1.938,,,
1238,1.968,,,
1240,1.975,,,
1242,1.976,,,
1244,2.003,,,
1246,2.012,,,
1248,1.985,,,
1250,1.987,,,
1252,1.976,,,
1254,1.985,,,
1256,1.999,,,
1258,1.98,,,
1260,1.996,,,
1262,2.006,,,
1264,2.053,,,
1266,2.031,,,
1268,2.027,,,
1270,2.057,,,
1272,2,,,
1274,2.015,,,
1276,1.999,,,
1278,2.018,,,
1280,2.007,,,
1282,2.002,,,
1284,2.047,,,
1286,2.049,,,
1288,2.024,,,
1290,2.059,,,
1292,2.041,,,
1294,2.062,,,
1296,2.07,,,
1298,2.061,,,
1300,2.053,,,
1302,2.034,,,
1304,2.053,,,
1306,2.065,,,
1308,2.08,,,
1310,2.08,,,
1312,2.057,,,
1314,2.104,,,
1316,2.086,,,
1318,2.098,,,
1320,2.089,,,
1322,2.084,,,
1324,2.078,,,
1326,2.104,,,
1328,2.112,,,
1330,2.089,,,
1332,2.12,,,
1334,2.109,,,
1336,2.118,,,
1338,2.113,,,
1340,2.145,,,
1342,2.222,,,
1344,2.256,,,
1346,2.127,,,
1348,2.125,,,
1350,2.132,,,
1352,2.127,,,
1354,2.144,,,
1356,2.137,,,
1358,2.127,,,
1360,2.143,,,
1362,2.159,,,
1364,2.166,,,
1366,2.155,,,
1368,2.19,,,
1370,2.168,,,
1372,2.183,,,
1374,2.164,,,
1376,2.166,,,
1378,2.167,,,
1380,2.186,,,
1382,2.19,,,
1384,2.195,,,
1386,2.219,,,
1388,2.206,,,
1390,2.219,,,
1392,2.215,,,
1394,2.211,,,
1396,2.225,,,
1398,2.192,,,
1400,2.218,,,
1402,2.226,,,
1404,2.219,,,
1406,2.217,,,
1408,2.223,,,
1410,2.247,,,
1412,2.238,,,
1414,2.225,,,
1416,2.2,,,
1418,2.256,,,
1420,2.245,,,
1422,2.261,,,
1424,2.273,,,
1426,2.262,,,
1428,2.288,,,
1430,2.261,,,
1432,2.284,,,
1434,2.299,,,
1436,2.274,,,
1438,2.286,,,
1440,2.296,,,
1442,2.288,,,
1444,2.27,,,
1446,2.264,,,
1448,2.284,,,
1450,2.29,,,
1452,2.309,,,
1454,2.325,,,
1456,2.301,,,
1458,2.333,,,
1460,2.297,,,
1462,2.343,,,
1464,2.247,,,
1466,2.368,,,
1468,2.367,,,
1470,2.359,,,
1472,2.352,,,
1474,2.366,,,
1476,2.36,,,
1478,2.342,,,
1480,2.402,,,
1482,2.391,,,
1484,2.397,,,
1486,2.41,,,
1488,2.36,,,
1490,2.399,,,
1492,2.403,,,
1494,2.415,,,
1496,2.393,,,
1498,2.41,,,
1500,2.424,,,
1502,2.411,,,
1504,2.424,,,
1506,2.399,,,
1508,2.413,,,
1510,2.403,,,
1512,2.406,,,
1514,2.437,,,
1516,2.429,,,
1518,2.429,,,
1520,2.454,,,
1522,2.449,,,
1524,2.468,,,
1526,2.457,,,
1528,2.477,,,
1530,2.468,,,
1532,2.481,,,
1534,2.499,,,
1536,2.505,,,
1538,2.505,,,
1540,2.492,,,
1542,2.479,,,
1544,2.516,,,
1546,2.52,,,
1548,2.519,,,
1550,2.507,,,
1552,2.512,,,
1554,2.544,,,
1556,2.539,,,
1558,2.563,,,
1560,2.561,,,
1562,2.54,,,
1564,2.542,,,
1566,2.531,,,
1568,2.561,,,
1570,2.554,,,
1572,2.575,,,
1574,2.583,,,
1576,2.59,,,
1578,2.562,,,
1580,2.57,,,
1582,2.6,,,
1584,2.597,,,
1586,2.604,,,
1588,2.606,,,
1590,2.574,,,
1592,2.608,,,
1594,2.614,,,
1596,2.618,,,
1598,2.618,,,
1600,2.61,,,
1602,2.617,,,
1604,2.639,,,
1606,2.636,,,
1608,2.625,,,
1610,2.647,,,
1612,2.63,,,
1614,2.645,,,
1616,2.653,,,
1618,2.673,,,
1620,2.686,,,
1622,2.683,,,
1624,2.702,,,
1626,2.681,,,
1628,2.692,,,
1630,2.702,,,
1632,2.712,,,
1634,2.724,,,
1636,2.71,,,
1638,2.715,,,
1640,2.737,,,
1642,2.722,,,
1644,2.714,,,
1646,2.738,,,
1648,2.749,,,
1650,2.747,,,
1652,2.747,,,
1654,2.766,,,
1656,2.763,,,
1658,2.792,,,
1660,2.763,,,
1662,2.792,,,
1664,2.778,,,
1666,2.778,,,
1668,2.784,,,
1670,2.794,,,
1672,2.81,,,
1674,2.841,,,
1676,2.816,,,
1678,2.829,,,
1680,2.823,,,
1682,2.833,,,
1684,2.823,,,
1686,2.833,,,
1688,2.839,,,
1690,2.851,,,
1692,2.832,,,
1694,2.867,,,
1696,2.864,,,
1698,2.875,,,
1700,2.864,,,
1702,2.895,,,
1704,2.875,,,
1706,2.913,,,
1708,2.911,,,
1710,2.905,,,
1712,2.899,,,
1714,2.938,,,
1716,2.93,,,
1718,2.918,,,
1720,2.93,,,
1722,2.945,,,
1724,2.918,,,
1726,2.964,,,
1728,2.929,,,
1730,2.953,,,
1732,2.969,,,
1734,2.987,,,
1736,2.978,,,
1738,2.976,,,
1740,2.982,,,
1742,2.996,,,
1744,2.996,,,
1746,3,,,
1748,3.008,,,
1750,3.001,,,
1752,3.024,,,
1754,3.016,,,
1756,3.012,,,
1758,3.011,,,
1760,3.024,,,
1762,3.02,,,
1764,3.031,,,
1766,3.052,,,
1768,3.074,,,
1770,3.044,,,
1772,3.059,,,
1774,3.101,,,
1776,3.081,,,
1778,3.075,,,
1780,3.086,,,
1782,3.074,,,
1784,3.086,,,
1786,3.118,,,
1788,3.098,,,
1790,3.133,,,
1792,3.144,,,
1794,3.13,,,
1796,3.133,,,
1798,3.118,,,
1800,3.125,,,
1802,3.118,,,
1804,3.14,,,
1806,3.16,,,
1808,3.144,,,
1810,3.13,,,
1812,3.136,,,
1814,3.142,,,
1816,3.164,,,
1818,3.153,,,
1820,3.197,,,
1822,3.168,,,
1824,3.176,,,
1826,3.164,,,
1828,3.21,,,
1830,3.242,,,
1832,3.257,,,
1834,3.223,,,
1836,3.251,,,
1838,3.406,,,
1840,3.423,,,
1842,3.411,,,
1844,3.4,,,
1846,3.402,,,
1848,3.314,,,
1850,3.285,,,
1852,3.324,,,
1854,3.3,,,
1856,3.317,,,
1858,3.33,,,
1860,3.34,,,
1862,3.326,,,
1864,3.371,,,
1866,3.357,,,
1868,3.34,,,
1870,3.382,,,
1872,3.406,,,
1874,3.395,,,
1876,3.394,,,
1878,3.41,,,
1880,3.437,,,
1882,3.434,,,
1884,3.431,,,
1886,3.457,,,
1888,3.458,,,
1890,3.473,,,
1892,3.457,,,
1894,3.465,,,
1896,3.485,,,
1898,3.49,,,
1900,3.489,,,
1902,3.489,,,
1904,3.537,,,
1906,3.497,,,
1908,3.511,,,
1910,3.523,,,
1912,3.515,,,
1914,3.529,,,
1916,3.532,,,
1918,3.544,,,
1920,3.582,,,
1922,3.566,,,
1924,3.572,,,
1926,3.598,,,
1928,3.568,,,
1930,3.621,,,
1932,3.603,,,
1934,3.626,,,
1936,3.607,,,
1938,3.601,,,
1940,3.599,,,
1942,3.614,,,
1944,3.625,,,
1946,3.67,,,
1948,3.648,,,
1950,3.648,,,
1952,3.629,,,
1954,3.641,,,
1956,3.649,,,
1958,3.666,,,
1960,3.699,,,
1962,3.705,,,
1964,3.717,,,
1966,3.685,,,
1968,3.73,,,
1970,3.713,,,
1972,3.693,,,
1974,3.715,,,
1976,3.731,,,
1978,3.755,,,
1980,3.777,,,
1982,3.762,,,
1984,3.775,,,
1986,3.786,,,
1988,3.779,,,
1990,3.814,,,
1992,3.803,,,
1994,3.799,,,
1996,3.838,,,
1998,3.856,,,
2000,3.85,,,
2002,3.813,,,
2004,3.846,,,
2006,3.871,,,
2008,3.881,,,
2010,3.893,,,
2012,3.888,,,
2014,3.907,,,
2016,3.978,,,
2018,3.97,,,
2020,3.985,,,
2022,3.973,,,
2024,3.959,,,
2026,3.977,,,
2028,3.989,,,
2030,3.985,,,
2032,4.012,,,
2034,4.049,,,
2036,4.031,,,
2038,4.056,,,
2040,4.041,,,
2042,4.041,,,
2044,4.09,,,
2046,4.061,,,
2048,4.099,,,
2050,4.084,,,
2052,4.107,,,
2054,4.122,,,
2056,4.125,,,
2058,4.13,,,
2060,4.156,,,
2062,4.158,,,
2064,4.158,,,
2066,4.174,,,
2068,4.189,,,
2070,4.203,,,
2072,4.221,,,
2074,4.216,,,
2076,4.231,,,
2078,4.25,,,
2080,4.233,,,
2082,4.26,,,
2084,4.266,,,
2086,4.266,,,
2088,4.279,,,
2090,4.282,,,
2092,4.303,,,
2094,4.323,,,
2096,4.318,,,
2098,4.322,,,
2100,4.334,,,
2102,4.369,,,
2104,4.384,,,
2106,4.381,,,
2108,4.391,,,
2110,4.431,,,
2112,4.4,,,
2114,4.361,,,
2116,4.36,,,
2118,4.376,,,
2120,4.407,,,
2122,4.422,,,
2124,4.434,,,
2126,4.461,,,
2128,4.487,,,
2130,4.455,,,
2132,4.486,,,
2134,4.477,,,
2136,4.505,,,
2138,4.514,,,
2140,4.491,,,
2142,4.513,,,
2144,4.533,,,
2146,4.536,,,
2148,4.528,,,
2150,4.534,,,
2152,4.565,,,
2154,4.575,,,
2156,4.585,,,
2158,4.587,,,
2160,4.63,,,
2162,4.602,,,
2164,4.606,,,
2166,4.6,,,
2168,4.657,,,
2170,4.661,,,
2172,4.658,,,
2174,4.677,,,
2176,4.685,,,
2178,4.714,,,
2180,4.694,,,
2182,4.686,,,
2184,4.858,,,
2186,4.77,,,
2188,4.784,,,
2190,4.794,,,
2192,4.853,,,
2194,4.853,,,
2196,4.873,,,
2198,4.873,,,
2200,4.869,,,
2202,4.862,,,
2204,4.882,,,
2206,4.905,,,
2208,4.913,,,
2210,4.955,,,
2212,4.956,,,
2214,4.952,,,
2216,4.972,,,
2218,4.962,,,
2220,4.983,,,
2222,4.981,,,
2224,5.011,,,
2226,4.985,,,
2228,5.038,,,
2230,5.015,,,
2232,5.056,,,
2234,5.077,,,
2236,5.058,,,
2238,5.076,,,
2240,5.071,,,
2242,5.097,,,
2244,5.095,,,
2246,5.15,,,
2248,5.138,,,
2250,5.146,,,
2252,5.167,,,
2254,5.159,,,
2256,5.198,,,
2258,5.206,,,
2260,5.201,,,
2260,5.187,,,
2260.3,5.183,,,
2260.7,5.216,,,
2260.8,5.218,,,
2261,5.216,,,
2263,5.255,,,
2265,5.244,,,
2267,5.257,,,
2269,5.26,,,
2271,5.267,,,
2273,5.294,,,
2275,5.283,,,
2277,5.322,,,
2279,5.338,,,
2280,5.337,,,
2282,5.346,,,
2284,5.37,,,
2286,5.389,,,
2288,5.425,,,
2290,5.404,,,
2292,5.404,,,
2294,5.405,,,
2296,5.427,,,
2298,5.412,,,
2300,5.412,,,
2302,5.435,,,
2304,5.431,,,
2306,5.456,,,
2308,5.486,,,
2310,5.458,,,
2312,5.475,,,
2314,5.474,,,
2316,5.503,,,
2318,5.544,,,
2320,5.518,,,
2322,5.537,,,
2324,5.573,,,
2326,5.584,,,
2328,5.56,,,
2330,5.608,,,
2332,5.603,,,
2334,5.635,,,
2336,5.638,,,
2338,5.64,,,
2340,5.666,,,
2342,5.673,,,
2344,5.709,,,
2346,5.699,,,
2348,5.71,,,
2350,5.74,,,
2352,5.728,,,
2354,5.772,,,
2356,5.777,,,
2358,5.78,,,
2360,5.819,,,
2362,5.818,,,
2364,5.857,,,
2366,5.855,,,
2368,5.894,,,
2370,5.886,,,
2372,5.906,,,
2374,5.916,,,
2376,5.894,,,
2378,5.932,,,
2380,5.925,,,
2382,5.978,,,
2384,5.987,,,
2386,5.996,,,
2388,5.991,,,
2390,6.035,,,
2392,6.066,,,
2394,6.062,,,
2396,6.096,,,
2398,6.074,,,
2400,6.119,,,
2402,6.14,,,
2404,6.135,,,
2406,6.16,,,
2408,6.184,,,
2410,6.158,,,
2412,6.187,,,
2414,6.241,,,
2416,6.238,,,
2418,6.254,,,
2420,6.265,,,
2422,6.272,,,
2424,6.277,,,
2426,6.297,,,
2428,6.299,,,
2430,6.312,,,
2432,6.327,,,
2434,6.354,,,
2436,6.375,,,
2438,6.402,,,
2440,6.402,,,
2442,6.414,,,
2444,6.425,,,
2446,6.437,,,
2448,6.461,,,
2450,6.464,,,
2452,6.483,,,
2454,6.472,,,
2456,6.52,,,
2458,6.541,,,
2460,6.565,,,
2462,6.586,,,
2464,6.605,,,
2466,6.61,,,
2468,6.614,,,
2470,6.613,,,
2472,6.647,,,
2474,6.664,,,
2476,6.683,,,
2478,6.715,,,
2480,6.719,,,
2482,6.726,,,
2484,6.742,,,
2486,6.796,,,
2488,6.762,,,
2490,6.796,,,
2492,6.805,,,
2494,6.833,,,
2496,6.84,,,
2498,6.843,,,
2500,6.894,,,
2502,6.887,,,
2504,6.889,,,
2506,6.914,,,
2508,6.937,,,
2510,6.934,,,
2512,6.946,,,
2514,7.005,,,
2516,6.991,,,
2518,7.022,,,
2520,7.075,,,
2522,7.112,,,
2524,7.153,,,
2526,7.137,,,
2528,7.254,,,
2530,7.188,,,
2532,7.223,,,
2534,7.203,,,
2536,7.255,,,
2538,7.276,,,
2540,7.269,,,
2542,7.337,,,
2544,7.332,,,
2546,7.375,,,
2548,7.376,,,
2550,7.383,,,
2552,7.425,,,
2554,7.429,,,
2556,7.464,,,
2558,7.46,,,
2560,7.516,,,
2562,7.55,,,
2564,7.564,,,
2566,7.543,,,
2568,7.594,,,
2570,7.613,,,
2572,7.611,,,
2574,7.667,,,
2576,7.685,,,
2578,7.697,,,
2580,7.691,,,
2582,7.744,,,
2584,7.763,,,
2586,7.775,,,
2588,7.779,,,
2590,7.79,,,
2592,7.836,,,
2594,7.859,,,
2596,7.867,,,
2598,7.892,,,
2600,7.895,,,
2602,7.927,,,
2604,7.937,,,
2606,7.996,,,
2608,8.015,,,
2610,8.028,,,
2612,8.055,,,
2614,8.07,,,
2616,8.079,,,
2618,8.122,,,
2620,8.134,,,
2622,8.177,,,
2624,8.166,,,
2626,8.201,,,
2628,8.239,,,
2630,8.242,,,
2632,8.293,,,
2634,8.33,,,
2636,8.356,,,
2638,8.406,,,
2640,8.4,,,
2642,8.406,,,
2644,8.438,,,
2646,8.447,,,
2648,8.509,,,
2650,8.513,,,
2652,8.551,,,
2654,8.588,,,
2656,8.621,,,
2658,8.657,,,
2660,8.678,,,
2662,8.684,,,
2664,8.721,,,
2666,8.721,,,
2668,8.789,,,
2670,8.782,,,
2672,8.836,,,
2674,8.885,,,
2676,8.864,,,
2678,8.915,,,
2680,8.927,,,
2682,8.979,,,
2684,9.024,,,
2686,9.022,,,
2688,9.053,,,
2690,9.071,,,
2692,9.106,,,
2694,9.181,,,
2696,9.18,,,
2698,9.245,,,
2700,9.235,,,
2702,9.295,,,
2704,9.329,,,
2706,9.352,,,
2708,9.413,,,
2710,9.44,,,
2712,9.47,,,
2714,9.458,,,
2716,9.526,,,
2718,9.575,,,
2720,9.608,,,
2722,9.626,,,
2724,9.678,,,
2726,9.72,,,
2728,9.764,,,
2730,9.82,,,
2732,9.839,,,
2734,9.89,,,
2736,9.917,,,
2738,9.966,,,
2740,10.002,,,
2742,10.049,,,
2744,10.091,,,
2746,10.163,,,
2748,10.17,,,
2750,10.232,,,
2752,10.297,,,
2754,10.334,,,
2756,10.422,,,
2758,10.451,,,
2760,10.511,,,
2762,10.525,,,
2764,10.6,,,
2766,10.636,,,
2768,10.691,,,
2770,10.758,,,
2772,10.828,,,
2774,10.895,,,
2776,10.987,,,
2778,11.032,,,
2780,11.127,,,
2782,11.175,,,
2784,11.253,,,
2786,11.366,,,
2788,11.418,,,
2790,11.571,,,
2792,11.727,,,
2794,12.046,,,
2794.8,12.41,,,
2794.9,12.962,,,

File: optimiser/input/inl_2/750_135_Air2.csv
x,y,temp,stress,type,title
0,0,750,135,creep,Air2
0,0,,,
0.013,0.001,,,
0.018,0.069,,,
0.022,0.158,,,
0.026,0.155,,,
0.031,0.168,,,
0.035,0.184,,,
0.04,0.195,,,
0.044,0.194,,,
0.048,0.192,,,
0.051,0.2,,,
0.055,0.22,,,
0.06,0.219,,,
0.064,0.218,,,
0.068,0.211,,,
0.073,0.211,,,
0.077,0.212,,,
0.082,0.226,,,
0.086,0.228,,,
0.09,0.224,,,
0.095,0.224,,,
0.099,0.228,,,
0.25,0.243,,,
1.073,0.264,,,
2.047,0.294,,,
4.047,0.312,,,
6.047,0.319,,,
8.047,0.343,,,
10.047,0.379,,,
10.741,0.388,,,
12.741,0.393,,,
14.741,0.42,,,
16.741,0.425,,,
18.741,0.447,,,
20.005,0.449,,,
22.005,0.445,,,
24.005,0.445,,,
26.005,0.425,,,
28.005,0.431,,,
30.005,0.415,,,
32.005,0.423,,,
34.005,0.42,,,
36.005,0.42,,,
38.005,0.429,,,
40.005,0.443,,,
42.005,0.455,,,
44.005,0.451,,,
46.005,0.47,,,
48.005,0.46,,,
50.005,0.449,,,
52.005,0.419,,,
54.005,0.433,,,
56.005,0.465,,,
58.005,0.485,,,
60.005,0.492,,,
62.005,0.476,,,
64.005,0.477,,,
66.005,0.474,,,
68.005,0.493,,,
70.005,0.486,,,
72.005,0.465,,,
74.005,0.494,,,
76.005,0.488,,,
78.005,0.468,,,
80.005,0.477,,,
82.005,0.459,,,
84.005,0.448,,,
86.005,0.488,,,
88.005,0.5,,,
90.005,0.486,,,
92.005,0.533,,,
94.005,0.528,,,
96.005,0.516,,,
98.005,0.516,,,
100,0.473,,,
102,0.476,,,
104,0.488,,,
106,0.478,,,
108,0.513,,,
110,0.524,,,
112,0.513,,,
114,0.552,,,
116,0.569,,,
118,0.573,,,
120,0.581,,,
122,0.597,,,
124,0.605,,,
126,0.598,,,
128.01,0.573,,,
130.01,0.572,,,
132.01,0.576,,,
134.01,0.586,,,
136.01,0.577,,,
138.01,0.593,,,
140.01,0.612,,,
142.01,0.616,,,
144.01,0.605,,,
146.01,0.617,,,
148.01,0.626,,,
150.01,0.621,,,
152.01,0.612,,,
154.01,0.643,,,
156.01,0.63,,,
158.01,0.643,,,
160.01,0.637,,,
162.01,0.626,,,
164,0.632,,,
166,0.646,,,
168,0.709,,,
170,0.646,,,
172,0.666,,,
174,0.665,,,
176,0.67,,,
178,0.669,,,
180,0.701,,,
182,0.67,,,
184,0.682,,,
186,0.661,,,
188,0.661,,,
190,0.667,,,
192,0.686,,,
194,0.655,,,
196,0.663,,,
198,0.654,,,
200,0.643,,,
202,0.677,,,
204,0.677,,,
206,0.65,,,
208,0.69,,,
210,0.693,,,
212,0.677,,,
214,0.682,,,
216,0.703,,,
218,0.691,,,
220,0.699,,,
222,0.699,,,
224,0.706,,,
226,0.707,,,
228,0.713,,,
230,0.725,,,
232,0.733,,,
234,0.73,,,
236,0.719,,,
238,0.745,,,
240,0.753,,,
242,0.745,,,
244,0.722,,,
246,0.722,,,
248,0.726,,,
250,0.717,,,
252,0.731,,,
254,0.743,,,
256,0.735,,,
258,0.759,,,
260,0.755,,,
262,0.757,,,
264,0.75,,,
266,0.763,,,
268,0.767,,,
270,0.765,,,
272,0.762,,,
274,0.77,,,
276,0.765,,,
278,0.758,,,
280,0.773,,,
282,0.759,,,
284,0.771,,,
286,0.783,,,
288,0.801,,,
290,0.811,,,
292,0.793,,,
294,0.803,,,
296,0.808,,,
298,0.81,,,
300,0.81,,,
302,0.799,,,
304,0.804,,,
306,0.822,,,
308,0.815,,,
310,0.804,,,
312,0.785,,,
314,0.782,,,
316,0.775,,,
318,0.822,,,
320,0.806,,,
322,0.808,,,
324,0.822,,,
326,0.82,,,
328,0.82,,,
330,0.807,,,
332,0.847,,,
334,0.747,,,
336,0.741,,,
338,0.773,,,
340,0.762,,,
342,0.771,,,
344,0.769,,,
346,0.767,,,
348,0.785,,,
350,0.77,,,
352,0.762,,,
354,0.763,,,
356,0.808,,,
358,0.758,,,
360,0.77,,,
362,0.786,,,
364,0.804,,,
366,0.787,,,
368,0.783,,,
370,0.785,,,
372,0.799,,,
374,0.793,,,
376,0.789,,,
378,0.803,,,
380,0.769,,,
382,0.81,,,
384,0.807,,,
386,0.798,,,
388,0.773,,,
390,0.763,,,
392,0.781,,,
394,0.803,,,
396,0.799,,,
398,0.786,,,
400,0.808,,,
402,0.807,,,
404,0.811,,,
406,0.811,,,
408,0.84,,,
410,0.823,,,
412,0.836,,,
414,0.834,,,
416,0.835,,,
418,0.83,,,
420,0.848,,,
422,0.83,,,
424,0.832,,,
426,0.819,,,
428,0.844,,,
430,0.866,,,
432,0.863,,,
434,0.864,,,
436,0.875,,,
438,0.864,,,
440,0.863,,,
442,0.876,,,
444,0.862,,,
446,0.862,,,
448,0.856,,,
450,0.846,,,
452,0.867,,,
454,0.876,,,
456,0.915,,,
458,0.906,,,
460,0.891,,,
462,0.895,,,
464,0.888,,,
466,0.902,,,
468,0.882,,,
470,0.876,,,
472,0.9,,,
474,0.866,,,
476,0.87,,,
478,0.886,,,
480,0.882,,,
482,0.894,,,
484,0.903,,,
486,0.871,,,
488,0.894,,,
490,0.92,,,
492,0.92,,,
494,0.902,,,
496,0.904,,,
498,0.899,,,
500,0.916,,,
502,0.916,,,
504,0.938,,,
506,0.936,,,
508,0.934,,,
510,0.935,,,
512,0.924,,,
514,0.914,,,
516,0.936,,,
518,0.927,,,
520,0.943,,,
522,0.932,,,
524,0.951,,,
526,0.948,,,
528,0.928,,,
530,0.915,,,
532,0.922,,,
534,0.903,,,
536,0.919,,,
538,0.936,,,
540,0.924,,,
542,0.943,,,
544,0.94,,,
546,0.948,,,
548,0.96,,,
550,0.962,,,
552,0.948,,,
554,0.932,,,
556,0.946,,,
558,0.943,,,
560,0.932,,,
562,0.928,,,
564,0.904,,,
566,0.903,,,
568,0.907,,,
570,0.936,,,
572,0.95,,,
574,0.95,,,
576,0.976,,,
578,0.967,,,
580,0.938,,,
582,0.92,,,
584,0.91,,,
586,0.92,,,
588,0.93,,,
590,0.918,,,
592,0.93,,,
594,0.92,,,
596,0.956,,,
598,0.966,,,
600,0.95,,,
602,0.94,,,
604,0.942,,,
606,0.932,,,
608,0.934,,,
610,0.932,,,
612,0.922,,,
614,0.926,,,
616,0.936,,,
618,0.911,,,
620,0.951,,,
622,0.98,,,
624,0.971,,,
626,0.952,,,
628,0.932,,,
630,0.93,,,
632,0.952,,,
634,0.979,,,
636,0.968,,,
638,0.958,,,
640,0.981,,,
642,0.989,,,
644,0.999,,,
646,0.999,,,
648,0.991,,,
650,0.989,,,
652,0.996,,,
654,0.981,,,
656,0.976,,,
658,0.995,,,
660,1.008,,,
662,0.995,,,
664,1.007,,,
666,1.012,,,
668,1.028,,,
670,1.011,,,
672,1.023,,,
674,1.031,,,
676,0.989,,,
678,0.995,,,
680,1.037,,,
682,1.064,,,
684,1.065,,,
686,1.067,,,
688,1.084,,,
690,1.071,,,
692,1.081,,,
694,1.085,,,
696,1.091,,,
698,1.071,,,
700,1.068,,,
702,1.031,,,
704,1.069,,,
706,1.051,,,
708,1.057,,,
710,1.087,,,
712,1.091,,,
714,1.076,,,
716,1.072,,,
718,1.105,,,
720,1.091,,,
722,1.1,,,
724,1.088,,,
726,1.075,,,
728,1.095,,,
730,1.075,,,
732,1.097,,,
734,1.087,,,
736,1.087,,,
738,1.083,,,
740,1.089,,,
742,1.084,,,
744,1.079,,,
746,1.083,,,
748,1.053,,,
750,1.057,,,
752,1.032,,,
754,1.043,,,
756,1.064,,,
758,1.096,,,
760,1.076,,,
762,1.088,,,
764,1.081,,,
766,1.075,,,
768,1.087,,,
770,1.1,,,
772,1.089,,,
774,1.111,,,
776,1.111,,,
778,1.124,,,
780,1.116,,,
782,1.092,,,
784,1.087,,,
786,1.088,,,
788,1.08,,,
790,1.112,,,
792,1.112,,,
794,1.112,,,
796,1.113,,,
798,1.123,,,
800,1.121,,,
802,1.112,,,
804,1.121,,,
806,1.097,,,
808,1.111,,,
810,1.119,,,
812,1.132,,,
814,1.135,,,
816,1.132,,,
818,1.135,,,
820,1.144,,,
822,1.129,,,
824,1.124,,,
826,1.112,,,
828,1.104,,,
830,1.115,,,
832,1.135,,,
834,1.135,,,
836,1.156,,,
838,1.152,,,
840,1.155,,,
842,1.174,,,
844,1.176,,,
846,1.156,,,
848,1.165,,,
850,1.153,,,
852,1.197,,,
854,1.189,,,
856,1.198,,,
858,1.185,,,
860,1.216,,,
862,1.242,,,
864,1.256,,,
866,1.244,,,
868,1.23,,,
870,1.216,,,
872,1.229,,,
874,1.234,,,
876,1.262,,,
878,1.266,,,
880,1.27,,,
882,1.254,,,
884,1.272,,,
886,1.236,,,
888,1.241,,,
890,1.225,,,
892,1.238,,,
894,1.23,,,
896,1.225,,,
898,1.234,,,
900,1.254,,,
902,1.225,,,
904,1.238,,,
906,1.245,,,
908,1.252,,,
910,1.253,,,
912,1.254,,,
914,1.274,,,
916,1.232,,,
918,1.236,,,
920,1.233,,,
922,1.282,,,
924,1.277,,,
926,1.268,,,
928,1.274,,,
930,1.258,,,
932,1.289,,,
934,1.29,,,
936,1.294,,,
938,1.289,,,
940,1.301,,,
942,1.281,,,
944,1.304,,,
946,1.304,,,
948,1.292,,,
950,1.308,,,
952,1.3,,,
954,1.3,,,
956,1.288,,,
958,1.314,,,
960,1.321,,,
962,1.327,,,
964,1.331,,,
966,1.339,,,
968,1.33,,,
970,1.342,,,
972,1.324,,,
974,1.326,,,
976,1.322,,,
978,1.313,,,
980,1.337,,,
982,1.353,,,
984,1.345,,,
986,1.342,,,
988,1.349,,,
990,1.347,,,
992,1.341,,,
994,1.365,,,
996,1.35,,,
998,1.357,,,
1000,1.353,,,
1002,1.354,,,
1004,1.358,,,
1006,1.361,,,
1008,1.369,,,
1010,1.382,,,
1012,1.375,,,
1014,1.374,,,
1016,1.389,,,
1018,1.391,,,
1020,1.371,,,
1022,1.377,,,
1024,1.383,,,
1026,1.373,,,
1028,1.393,,,
1030,1.395,,,
1032,1.389,,,
1034,1.385,,,
1036,1.377,,,
1038,1.401,,,
1040,1.414,,,
1042,1.435,,,
1044,1.426,,,
1046,1.425,,,
1048,1.433,,,
1050,1.435,,,
1052,1.441,,,
1054,1.435,,,
1056,1.418,,,
1058,1.437,,,
1060,1.435,,,
1062,1.423,,,
1064,1.423,,,
1066,1.449,,,
1068,1.437,,,
1070,1.439,,,
1072,1.442,,,
1074,1.457,,,
1076,1.453,,,
1078,1.455,,,
1080,1.461,,,
1082,1.451,,,
1084,1.445,,,
1086,1.431,,,
1088,1.457,,,
1090,1.442,,,
1092,1.47,,,
1094,1.469,,,
1096,1.462,,,
1098,1.455,,,
1100,1.475,,,
1102,1.485,,,
1104,1.486,,,
1106,1.504,,,
1108,1.5,,,
1110,1.504,,,
1112,1.503,,,
1114,1.492,,,
1116,1.482,,,
1118,1.495,,,
1120,1.483,,,
1122,1.471,,,
1124,1.475,,,
1126,1.496,,,
1128,1.519,,,
1130,1.519,,,
1132,1.53,,,
1134,1.506,,,
1136,1.527,,,
1138,1.5,,,
1140,1.528,,,
1142,1.519,,,
1144,1.527,,,
1146,1.524,,,
1148,1.518,,,
1150,1.528,,,
1152,1.555,,,
1154,1.574,,,
1156,1.562,,,
1158,1.536,,,
1160,1.539,,,
1162,1.538,,,
1164,1.566,,,
1166,1.547,,,
1168,1.564,,,
1170,1.566,,,
1172,1.551,,,
1174,1.559,,,
1176,1.57,,,
1178,1.602,,,
1180,1.57,,,
1182,1.592,,,
1184,1.578,,,
1186,1.562,,,
1188,1.587,,,
1190,1.586,,,
1192,1.603,,,
1194,1.59,,,
1196,1.598,,,
1198,1.608,,,
1200,1.622,,,
1202,1.62,,,
1204,1.587,,,
1206,1.616,,,
1208,1.611,,,
1210,1.62,,,
1212,1.614,,,
1214,1.608,,,
1216,1.616,,,
1218,1.627,,,
1220,1.619,,,
1222,1.628,,,
1224,1.646,,,
1226,1.638,,,
1228,1.661,,,
1230,1.721,,,
1232,1.723,,,
1234,1.727,,,
1236,1.739,,,
1238,1.731,,,
1240,1.733,,,
1242,1.729,,,
1244,1.744,,,
1246,1.752,,,
1248,1.755,,,
1250,1.732,,,
1252,1.733,,,
1254,1.753,,,
1256,1.745,,,
1258,1.757,,,
1260,1.772,,,
1262,1.759,,,
1264,1.764,,,
1266,1.793,,,
1268,1.785,,,
1270,1.807,,,
1272,1.784,,,
1274,1.804,,,
1276,1.799,,,
1278,1.796,,,
1280,1.799,,,
1282,1.808,,,
1284,1.808,,,
1286,1.804,,,
1288,1.826,,,
1290,1.848,,,
1292,1.846,,,
1294,1.882,,,
1296,1.85,,,
1298,1.845,,,
1300,1.872,,,
1302,1.892,,,
1304,1.844,,,
1306,1.87,,,
1308,1.888,,,
1310,1.898,,,
1312,1.889,,,
1314,1.882,,,
1316,1.878,,,
1318,1.874,,,
1320,1.894,,,
1322,1.914,,,
1324,1.912,,,
1326,1.904,,,
1328,1.942,,,
1330,1.945,,,
1332,1.924,,,
1334,1.938,,,
1336,1.922,,,
1338,1.92,,,
1340,1.92,,,
1342,1.929,,,
1344,1.93,,,
1346,1.946,,,
1348,1.925,,,
1350,1.944,,,
1352,1.944,,,
1354,1.938,,,
1356,1.957,,,
1358,1.992,,,
1360,2.005,,,
1362,1.982,,,
1364,1.994,,,
1366,2.007,,,
1368,1.993,,,
1370,2.022,,,
1372,1.999,,,
1374,1.994,,,
1376,2.022,,,
1378,2.007,,,
1380,2.022,,,
1382,2.018,,,
1384,2.03,,,
1386,2.018,,,
1388,2.023,,,
1390,2.014,,,
1392,2.039,,,
1394,2.034,,,
1396,2.029,,,
1398,2.033,,,
1400,2.035,,,
1402,2.033,,,
1404,2.053,,,
1406,2.039,,,
1408,2.063,,,
1410,2.059,,,
1412,2.063,,,
1414,2.046,,,
1416,2.069,,,
1418,2.069,,,
1420,2.079,,,
1422,2.081,,,
1424,2.062,,,
1426,2.083,,,
1428,2.082,,,
1430,2.082,,,
1432,2.067,,,
1434,2.101,,,
1436,2.114,,,
1438,2.118,,,
1440,2.125,,,
1442,2.141,,,
1444,2.149,,,
1446,2.149,,,
1448,2.137,,,
1450,2.121,,,
1452,2.137,,,
1454,2.121,,,
1456,2.135,,,
1458,2.127,,,
1460,2.137,,,
1462,2.15,,,
1464,2.16,,,
1466,2.157,,,
1468,2.188,,,
1470,2.182,,,
1472,2.182,,,
1474,2.179,,,
1476,2.194,,,
1478,2.179,,,
1480,2.192,,,
1482,2.202,,,
1484,2.214,,,
1486,2.2,,,
1488,2.226,,,
1490,2.243,,,
1492,2.23,,,
1494,2.227,,,
1496,2.232,,,
1498,2.238,,,
1500,2.247,,,
1502,2.226,,,
1504,2.246,,,
1506,2.248,,,
1508,2.278,,,
1510,2.272,,,
1512,2.264,,,
1514,2.258,,,
1516,2.255,,,
1518,2.287,,,
1520,2.303,,,
1522,2.303,,,
1524,2.311,,,
1526,2.307,,,
1528,2.329,,,
1530,2.347,,,
1532,2.344,,,
1534,2.407,,,
1536,2.381,,,
1538,2.381,,,
1540,2.376,,,
1542,2.385,,,
1544,2.377,,,
1546,2.385,,,
1548,2.419,,,
1550,2.412,,,
1552,2.413,,,
1554,2.431,,,
1556,2.437,,,
1558,2.283,,,
1560,2.287,,,
1562,2.272,,,
1564,2.296,,,
1566,2.292,,,
1568,2.295,,,
1570,2.316,,,
1572,2.315,,,
1574,2.299,,,
1576,2.312,,,
1578,2.329,,,
1580,2.331,,,
1581,2.529,,,
1583,2.669,,,
1585,2.291,,,
1587,2.365,,,
1589,2.331,,,
1591,2.365,,,
1593,2.308,,,
1595,2.28,,,
1597,2.377,,,
1599,2.396,,,
1601,2.415,,,
1603,2.375,,,
1605,2.447,,,
1607,2.479,,,
1609,2.413,,,
1611,2.433,,,
1613,2.328,,,
1615,2.36,,,
1616,2.54,,,
1618,2.63,,,
1620,2.606,,,
1622,2.557,,,
1624,2.654,,,
1626,2.562,,,
1628,2.437,,,
1630,2.447,,,
1632,2.376,,,
1634,2.363,,,
1636,2.379,,,
1638,2.496,,,
1640,2.433,,,
1642,2.375,,,
1644,2.397,,,
1646,2.416,,,
1648,2.448,,,
1650,2.552,,,
1652,2.411,,,
1654,2.634,,,
1656,2.569,,,
1658,2.562,,,
1660,2.652,,,
1662,2.564,,,
1664,2.54,,,
1666,2.568,,,
1668,2.584,,,
1670,2.614,,,
1672,2.62,,,
1674,2.604,,,
1676,2.629,,,
1678,2.642,,,
1680,2.667,,,
1682,2.666,,,
1684,2.693,,,
1686,2.702,,,
1688,2.811,,,
1690,2.814,,,
1692,2.818,,,
1694,2.811,,,
1696,2.826,,,
1698,2.828,,,
1700,2.851,,,
1702,2.711,,,
1704,2.793,,,
1706,2.642,,,
1708,2.641,,,
1710,2.585,,,
1712,2.671,,,
1714,2.69,,,
1716,2.707,,,
1718,2.723,,,
1720,2.717,,,
1722,2.803,,,
1724,2.766,,,
1726,2.718,,,
1728,2.749,,,
1730,2.762,,,
1732,2.778,,,
1734,2.734,,,
1736,2.755,,,
1738,2.765,,,
1740,2.781,,,
1742,2.86,,,
1744,2.797,,,
1746,2.793,,,
1748,2.88,,,
1750,2.789,,,
1752,2.863,,,
1754,2.806,,,
1756,2.817,,,
1757,3.011,,,
1759,2.9,,,
1761,2.842,,,
1763,2.866,,,
1765,2.835,,,
1767,2.828,,,
1769,2.823,,,
1771,2.852,,,
1773,2.851,,,
1775,2.84,,,
1777,2.836,,,
1779,2.817,,,
1781,2.836,,,
1783,2.866,,,
1785,2.855,,,
1787,2.851,,,
1789,2.856,,,
1791,2.883,,,
1793,2.886,,,
1795,2.899,,,
1797,2.902,,,
1799,2.942,,,
1801,2.936,,,
1803,2.959,,,
1805,2.948,,,
1807,2.971,,,
1809,2.972,,,
1811,2.954,,,
1813,2.952,,,
1815,2.975,,,
1817,2.984,,,
1819,3.005,,,
1820.3,2.978,,,
1822.3,3.013,,,
1824.3,3.044,,,
1826.3,3.068,,,
1828.3,3.061,,,
1830.3,3.076,,,
1832.3,3.079,,,
1834.3,3.1,,,
1836.3,3.095,,,
1838.3,3.095,,,
1840.3,3.124,,,
1842.3,3.125,,,
1844,3.128,,,
1846,3.139,,,
1848,3.147,,,
1850,3.136,,,
1852,3.161,,,
1854,3.169,,,
1856,3.176,,,
1858,3.184,,,
1860,3.188,,,
1862,3.194,,,
1864,3.194,,,
1866,3.204,,,
1868,3.24,,,
1870,3.24,,,
1872,3.245,,,
1874,3.249,,,
1876,3.252,,,
1878,3.265,,,
1880,3.26,,,
1882,3.293,,,
1884,3.28,,,
1886,3.277,,,
1888,3.294,,,
1890,3.305,,,
1892,3.302,,,
1894,3.318,,,
1896,3.353,,,
1898,3.346,,,
1900,3.331,,,
1902,3.339,,,
1904,3.354,,,
1906,3.359,,,
1908,3.385,,,
1910,3.371,,,
1912,3.377,,,
1914,3.386,,,
1916,3.407,,,
1918,3.414,,,
1920,3.426,,,
1922,3.415,,,
1924,3.442,,,
1926,3.433,,,
1928,3.45,,,
1930,3.459,,,
1932,3.489,,,
1934,3.492,,,
1936,3.498,,,
1938,3.511,,,
1940,3.53,,,
1942,3.518,,,
1944,3.53,,,
1946,3.548,,,
1948,3.563,,,
1950,3.555,,,
1952,3.582,,,
1954,3.603,,,
1956,3.615,,,
1958,3.627,,,
1960,3.627,,,
1962,3.644,,,
1964,3.664,,,
1966,3.68,,,
1968,3.692,,,
1970,3.687,,,
1972,3.7,,,
1974,3.728,,,
1976,3.721,,,
1978,3.728,,,
1980,3.724,,,
1982,3.732,,,
1984,3.743,,,
1986,3.756,,,
1988,3.757,,,
1990,3.773,,,
1992,3.805,,,
1994,3.805,,,
1996,3.817,,,
1998,3.838,,,
2000,3.845,,,
2002,3.848,,,
2004,3.854,,,
2006,3.856,,,
2008,3.86,,,
2010,3.89,,,
2012,3.869,,,
2013.9,3.91,,,
2014,3.914,,,
2016,3.937,,,
2018,3.954,,,
2020,3.953,,,
2022,3.962,,,
2024,3.964,,,
2026,3.976,,,
2028,3.97,,,
2030,3.961,,,
2032,4.005,,,
2034,4.026,,,
2036,4.037,,,
2038,4.066,,,
2040,4.057,,,
2042,4.067,,,
2044,4.063,,,
2046,4.086,,,
2048,4.074,,,
2050,4.093,,,
2052,4.115,,,
2054,4.125,,,
2056,4.134,,,
2058,4.15,,,
2060,4.16,,,
2062,4.179,,,
2064,4.184,,,
2066,4.162,,,
2068,4.192,,,
2070,4.206,,,
2072,4.226,,,
2074,4.25,,,
2076,4.256,,,
2078,4.304,,,
2080,4.332,,,
2082,4.345,,,
2084,4.348,,,
2086,4.377,,,
2088,4.383,,,
2090,4.384,,,
2092,4.409,,,
2094,4.413,,,
2096,4.424,,,
2098,4.42,,,
2100,4.449,,,
2102,4.461,,,
2104,4.465,,,
2106,4.5,,,
2108,4.504,,,
2110,4.513,,,
2112,4.525,,,
2114,4.533,,,
2116,4.549,,,
2118,4.57,,,
2120,4.573,,,
2122,4.601,,,
2124,4.604,,,
2126,4.612,,,
2128,4.608,,,
2130,4.652,,,
2132,4.735,,,
2134,4.677,,,
2136,4.707,,,
2138,4.759,,,
2140,4.766,,,
2142,4.77,,,
2144,4.761,,,
2146,4.778,,,
2148,4.771,,,
2150,4.767,,,
2152,4.842,,,
2154,4.846,,,
2156,4.839,,,
2158,4.854,,,
2160,4.855,,,
2162,4.876,,,
2164,4.896,,,
2166,4.935,,,
2168,4.943,,,
2170,4.948,,,
2172,4.982,,,
2174,4.975,,,
2176,4.939,,,
2178,4.964,,,
2180,4.939,,,
2182,5.005,,,
2184,4.97,,,
2186,5.02,,,
2188,5.052,,,
2190,5.029,,,
2192,5.049,,,
2194,5.071,,,
2196,5.089,,,
2198,5.109,,,
2200,5.133,,,
2202,5.153,,,
2204,5.188,,,
2206,5.193,,,
2208,5.198,,,
2210,5.188,,,
2212,5.205,,,
2214,5.228,,,
2216,5.268,,,
2218,5.293,,,
2220,5.399,,,
2222,5.297,,,
2224,5.331,,,
2226,5.33,,,
2228,5.278,,,
2230,5.292,,,
2232,5.366,,,
2234,5.411,,,
2236,5.417,,,
2238,5.438,,,
2240,5.455,,,
2242,5.471,,,
2244,5.508,,,
2246,5.518,,,
2248,5.53,,,
2250,5.551,,,
2252,5.562,,,
2254,5.578,,,
2256,5.61,,,
2258,5.634,,,
2260,5.639,,,
2262,5.668,,,
2264,5.672,,,
2266,5.677,,,
2268,5.697,,,
2270,5.74,,,
2272,5.771,,,
2274,5.785,,,
2276,5.8,,,
2278,5.808,,,
2280,5.823,,,
2282,5.852,,,
2284,5.865,,,
2286,5.902,,,
2288,5.912,,,
2290,5.92,,,
2292,5.954,,,
2294,5.978,,,
2296,5.969,,,
2298,6.023,,,
2300,6.03,,,
2302,6.057,,,
2304,6.077,,,
2306,6.049,,,
2308,6.143,,,
2310,6.184,,,
2312,6.212,,,
2314,6.232,,,
2316,6.228,,,
2318,6.231,,,
2320,6.256,,,
2322,6.294,,,
2324,6.315,,,
2325,6.343,,,
2327,6.38,,,
2329,6.429,,,
2331,6.461,,,
2333,6.491,,,
2335,6.526,,,
2337,6.558,,,
2339,6.598,,,
2341,6.642,,,
2343,6.657,,,
2345,6.69,,,
2347,6.722,,,
2349,6.747,,,
2351,6.783,,,
2353,6.83,,,
2355,6.854,,,
2357,6.922,,,
2359,6.948,,,
2361,6.997,,,
2363,7.033,,,
2365,7.108,,,
2367,7.169,,,
2369,7.221,,,
2371,7.317,,,
2373,7.443,,,
2375,7.54,,,
2377,7.7,,,
2379,7.968,,,
2380,8.158,,,
2381,8.553,,,
2381.3,8.88,,,
2381.4,9.426,,,
2381.4,9.679,,,
2381.4,9.757,,,
2381.4,9.9,,,
