Repository: ACME-MG/moga_neml

# MOGA NEML

The repository contains code for calibrating the constitutive parameters of phenomenological creep models. The code combines the multi-objective genetic algorithm (MOGA) implemented in Pymoo with the nuclear engineering material model library (NEML). The following README was last updated on the 19th of December, 2023.

## Reading an experimental dataset (`read_data`)

The `read_data` function reads experimental data into the `Interface` class.
* `file_path`: This argument defines the path to the experimental data. Note that this path appends the `input_path` value defined when initialising the `Interface` class.

File: optimiser/input/inl_2/750_137_Air1.csv
x,y,temp,stress,type,title
0,0,750,137,creep,Air1
0,0,,,
0.031,0.003,,,
0.035,0.019,,,
0.04,0.019,,,
0.044,0.038,,,
0.048,0.04,,,
0.053,0.036,,,
0.057,0.038,,,
0.062,0.035,,,
0.066,0.044,,,
0.07,0.042,,,
0.075,0.057,,,
0.079,0.054,,,
0.083,0.049,,,
0.088,0.054,,,
0.092,0.062,,,
0.097,0.065,,,
0.101,0.075,,,
0.105,0.048,,,
0.11,0.07,,,
0.114,0.067,,,
0.119,0.088,,,
0.123,0.08,,,
0.127,0.08,,,
0.132,0.078,,,
0.136,0.082,,,
0.141,0.08,,,
0.145,0.069,,,
0.149,0.089,,,
0.154,0.078,,,
0.158,0.092,,,
0.163,0.097,,,
0.167,0.09,,,
0.171,0.082,,,
0.176,0.084,,,
0.18,0.092,,,
0.185,0.092,,,
0.189,0.089,,,
0.193,0.084,,,
0.198,0.098,,,
0.202,0.094,,,
0.207,0.079,,,
0.211,0.09,,,
0.215,0.09,,,
0.22,0.094,,,
0.224,0.098,,,
0.229,0.092,,,
0.233,0.101,,,
0.237,0.093,,,
0.242,0.088,,,
0.246,0.087,,,
0.25,0.104,,,
0.25,0.103,,,
2.25,0.205,,,
4.25,0.285,,,
6.25,0.309,,,
8,0.339,,,
10,0.465,,,
12,0.501,,,
14,0.531,,,
14.645,0.563,,,
16.645,0.582,,,
18.645,0.588,,,
20.645,0.621,,,
22.645,0.634,,,
24.645,0.651,,,
26.645,0.682,,,
28.645,0.691,,,
30.645,0.717,,,
32.645,0.736,,,
34.645,0.742,,,
36.645,0.771,,,
38.645,0.771,,,
40.645,0.796,,,
42.645,0.819,,,
44.645,0.818,,,
46.645,0.849,,,
48.645,0.867,,,
50.645,0.878,,,
52.645,0.898,,,
54.645,0.911,,,
56.645,0.925,,,
58.645,0.952,,,
60.645,0.948,,,
62.645,0.971,,,
64.645,0.989,,,
66.645,1.002,,,
68.645,1.019,,,
70.645,1.038,,,
72.127,1.039,,,
74.127,0.94,,,
76.127,0.906,,,
78.127,0.913,,,
80.127,0.935,,,
82.127,0.981,,,
84.127,0.984,,,
86.127,1,,,
88.127,1.033,,,
90.127,1.03,,,
92.127,1.043,,,
94.127,1.06,,,
96.127,1.068,,,
98.127,1.111,,,
100.13,1.105,,,
102.13,1.108,,,
104.13,1.134,,,
106.13,1.142,,,
108.13,1.143,,,
110.13,1.172,,,
112.13,1.191,,,
114.13,1.191,,,
116.13,1.215,,,
118.13,1.203,,,
120.01,1.215,,,
122.01,1.222,,,
124.01,1.211,,,
126.01,1.246,,,
128.01,1.28,,,
130.01,1.28,,,
132.01,1.288,,,
134.01,1.289,,,
136.01,1.314,,,
138.01,1.344,,,
140.01,1.335,,,
142.01,1.344,,,
144.01,1.355,,,
146.01,1.373,,,
148.01,1.367,,,
150.01,1.396,,,
152.01,1.386,,,
154.01,1.438,,,
156.01,1.433,,,
158.01,1.432,,,
160.01,1.443,,,
162.01,1.452,,,
164.01,1.467,,,
166.01,1.474,,,
168.01,1.48,,,
170.01,1.485,,,
172.01,1.505,,,
174.01,1.506,,,
176.01,1.515,,,
178.01,1.529,,,
180.01,1.553,,,
182.01,1.568,,,
184.01,1.577,,,
186.01,1.574,,,
188.01,1.575,,,
190.01,1.613,,,
192.01,1.608,,,
194.01,1.609,,,
196.01,1.62,,,
198.01,1.638,,,
200.01,1.643,,,
202.01,1.648,,,
204.01,1.662,,,
206.01,1.666,,,
208.01,1.691,,,
210.01,1.695,,,
212.01,1.706,,,
214.01,1.716,,,
216.01,1.725,,,
218.01,1.739,,,
220.01,1.745,,,
222.01,1.749,,,
224.01,1.754,,,
226.01,1.761,,,
228.01,1.775,,,
230.01,1.784,,,
232.01,1.798,,,
234.01,1.813,,,
236.01,1.891,,,
238.01,1.911,,,
240.01,1.924,,,
240.21,1.923,,,
242.21,1.849,,,
244.21,1.875,,,
246.21,1.864,,,
248.21,1.893,,,
250.21,1.893,,,
252.21,1.902,,,
254.21,1.924,,,
256.2,1.924,,,
258.2,1.928,,,
260.2,1.951,,,
262.2,1.955,,,
264.08,1.965,,,
266.08,1.98,,,
268.08,1.991,,,
270.08,1.997,,,
272.08,2.001,,,
274.08,2.01,,,
276.08,2.022,,,
278.08,2.038,,,
280.08,2.04,,,
282.08,2.059,,,
284.08,2.045,,,
286.08,2.046,,,
288.08,2.058,,,
290.08,2.034,,,
292.08,2.03,,,
294.08,2.034,,,
296.08,2.032,,,
298.08,2.048,,,
300.08,2.044,,,
302.08,2.054,,,
304.08,2.064,,,
306.08,2.071,,,
308.08,2.069,,,
310.08,2.088,,,
312.05,2.078,,,
314.05,2.086,,,
316.05,2.083,,,
318.05,2.187,,,
320.05,2.272,,,
322.05,2.265,,,
324.05,2.271,,,
326.05,2.282,,,
328.05,2.304,,,
330.05,2.305,,,
332.05,2.321,,,
334.05,2.328,,,
336.05,2.336,,,
338.05,2.339,,,
340.05,2.358,,,
342.05,2.372,,,
344.05,2.389,,,
346.05,2.396,,,
348.05,2.409,,,
350.05,2.423,,,
352.05,2.431,,,
354.05,2.432,,,
356.05,2.453,,,
358.05,2.453,,,
360.05,2.462,,,
362.05,2.475,,,
364.05,2.485,,,
366.05,2.497,,,
368.05,2.495,,,
370.05,2.516,,,
372.05,2.541,,,
374.05,2.534,,,
376.05,2.55,,,
378.05,2.561,,,
380.05,2.57,,,
382.05,2.58,,,
384.05,2.589,,,
386.05,2.604,,,
388.05,2.595,,,
390.05,2.613,,,
392.05,2.639,,,
394.05,2.65,,,
396.05,2.645,,,
398.05,2.656,,,
400.05,2.747,,,
402.05,2.774,,,
404.05,2.779,,,
406.05,2.789,,,
408.01,2.801,,,
410.01,2.716,,,
412.01,2.713,,,
414.01,2.735,,,
416.01,2.737,,,
418.01,2.774,,,
420.01,2.787,,,
422.01,2.784,,,
424.01,2.804,,,
426.01,2.815,,,
428.01,2.824,,,
430.01,2.845,,,
432,2.853,,,
434,2.872,,,
436,2.872,,,
438,2.883,,,
440,2.894,,,
442,2.888,,,
444,2.9,,,
446,2.929,,,
448,2.938,,,
450,2.947,,,
452,2.965,,,
454,2.978,,,
456,2.987,,,
458,2.985,,,
460,2.988,,,
462,3.006,,,
464,3.044,,,
466,3.029,,,
468,3.046,,,
470,3.06,,,
472,3.089,,,
474,3.088,,,
476,3.099,,,
478,3.1,,,
480,3.114,,,
482,3.124,,,
484,3.143,,,
486,3.162,,,
488,3.171,,,
490,3.188,,,
492,3.198,,,
494,3.202,,,
496,3.202,,,
498,3.222,,,
500,3.242,,,
502,3.253,,,
504,3.272,,,
506,3.268,,,
508,3.281,,,
510,3.294,,,
512,3.304,,,
514,3.333,,,
516,3.336,,,
518,3.344,,,
520,3.341,,,
522,3.389,,,
524,3.389,,,
526,3.387,,,
528,3.415,,,
530,3.423,,,
532,3.436,,,
534,3.459,,,
536,3.463,,,
538,3.485,,,
540,3.496,,,
542,3.492,,,
544,3.522,,,
546,3.537,,,
548,3.551,,,
550,3.562,,,
552,3.586,,,
554,3.58,,,
556,3.618,,,
558,3.624,,,
560,3.643,,,
562,3.652,,,
564,3.66,,,
566,3.67,,,
568,3.693,,,
570,3.709,,,
572,3.732,,,
574,3.712,,,
576,3.753,,,
578,3.752,,,
580,3.757,,,
582,3.781,,,
584,3.77,,,
586,3.791,,,
588,3.814,,,
590,3.838,,,
592,3.85,,,
594,3.866,,,
596,3.876,,,
598,3.89,,,
600,3.895,,,
602,3.908,,,
604,3.923,,,
606,3.944,,,
608,3.961,,,
610,3.984,,,
612,4.002,,,
614,3.997,,,
616,4.028,,,
618,4.037,,,
620,4.052,,,
622,4.069,,,
624,4.109,,,
626,4.099,,,
628,4.115,,,
630,4.124,,,
632,4.141,,,
634,4.164,,,
636,4.174,,,
638,4.198,,,
640,4.207,,,
642,4.216,,,
644,4.241,,,
646,4.253,,,
648,4.275,,,
650,4.27,,,
652,4.28,,,
654,4.299,,,
656,4.317,,,
658,4.335,,,
660,4.342,,,
662,4.355,,,
664,4.373,,,
666,4.391,,,
668,4.407,,,
670,4.427,,,
672,4.424,,,
674,4.449,,,
676,4.473,,,
678,4.484,,,
680,4.489,,,
682,4.515,,,
684,4.522,,,
686,4.541,,,
688,4.57,,,
690,4.577,,,
692,4.586,,,
694,4.621,,,
696,4.626,,,
698,4.66,,,
700,4.651,,,
702,4.677,,,
704,4.683,,,
706,4.703,,,
708,4.731,,,
710,4.756,,,
712,4.759,,,
714,4.77,,,
716,4.802,,,
718,4.814,,,
720,4.834,,,
722,4.851,,,
724,4.851,,,
726,4.878,,,
728,4.899,,,
730,4.91,,,
732,4.945,,,
734,4.953,,,
736,4.979,,,
738,4.984,,,
740,4.999,,,
742,5.02,,,
744,5.041,,,
746,5.053,,,
748,5.092,,,
750,5.1,,,
752,5.123,,,
754,5.149,,,
756,5.14,,,
758,5.175,,,
760,5.192,,,
762,5.21,,,
764,5.229,,,
766,5.253,,,
768,5.256,,,
770,5.276,,,
772,5.302,,,
774,5.31,,,
776,5.339,,,
778,5.367,,,
780,5.377,,,
782,5.394,,,
784,5.419,,,
786,5.433,,,
788,5.45,,,
790,5.45,,,
792,5.568,,,
794,5.493,,,
796,5.538,,,
798,5.519,,,
800,5.567,,,
802,5.576,,,
804,5.592,,,
806,5.627,,,
808,5.64,,,
810,5.66,,,
812,5.684,,,
814,5.708,,,
816,5.723,,,
818,5.732,,,
820,5.751,,,
822,5.782,,,
824,5.801,,,
826,5.812,,,
828,5.849,,,
830,5.856,,,
832,5.884,,,
834,5.906,,,
836,5.921,,,
838,5.954,,,
840,5.964,,,
842,5.975,,,
844,5.994,,,
846,6.029,,,
848,6.058,,,
850,6.075,,,
852,6.107,,,
854,6.12,,,
856,6.144,,,
858,6.16,,,
860,6.183,,,
862,6.196,,,
864,6.214,,,
866,6.238,,,
868,6.256,,,
870,6.281,,,
872,6.317,,,
874,6.321,,,
876,6.342,,,
878,6.371,,,
880,6.392,,,
882,6.413,,,
884,6.431,,,
886,6.479,,,
888,6.504,,,
890,6.509,,,
892,6.537,,,
894,6.547,,,
896,6.591,,,
898,6.603,,,
900,6.622,,,
902,6.636,,,
904,6.681,,,
906,6.696,,,
908,6.699,,,
910,6.728,,,
912,6.759,,,
914,6.781,,,
916,6.823,,,
918,6.832,,,
920,6.851,,,
922,6.863,,,
924,6.911,,,
926,6.941,,,
928,6.956,,,
930,6.988,,,
932,7.014,,,
934,7.036,,,
936,7.048,,,
938,7.014,,,
940,7.049,,,
942,7.106,,,
944,7.136,,,
946,7.162,,,
948,7.191,,,
950,7.216,,,
952,7.244,,,
954,7.265,,,
956,7.289,,,
958,7.328,,,
960,7.356,,,
962,7.366,,,
964,7.386,,,
966,7.416,,,
968,7.446,,,
970,7.471,,,
972,7.503,,,
974,7.535,,,
976,7.561,,,
978,7.602,,,
980,7.613,,,
982,7.645,,,
984,7.659,,,
986,7.685,,,
988,7.699,,,
990,7.728,,,
992,7.748,,,
994,7.779,,,
996,7.809,,,
998,7.829,,,
1000,7.878,,,
1002,7.906,,,
1004,7.94,,,
1006,7.971,,,
1008,7.985,,,
1010,8.029,,,
1012,8.029,,,
1014,8.081,,,
1016,8.111,,,
1018,8.135,,,
1020,8.165,,,
1022,8.196,,,
1024,8.225,,,
1026,8.262,,,
1028,8.283,,,
1030,8.29,,,
1032,8.352,,,
1034,8.371,,,
1036,8.392,,,
1038,8.432,,,
1040,8.452,,,
1042,8.505,,,
1044,8.527,,,
1046,8.544,,,
1048,8.578,,,
1050,8.607,,,
1052,8.65,,,
1054,8.682,,,
1056,8.712,,,
1058,8.748,,,
1060,8.769,,,
1062,8.802,,,
1064,8.838,,,
1066,8.878,,,
1068,8.893,,,
1070,8.932,,,
1072,8.966,,,
1074,8.999,,,
1076,9.037,,,
1078,9.063,,,
1080,9.087,,,
1082,9.114,,,
1084,9.155,,,
1086,9.194,,,
1088,9.21,,,
1090,9.244,,,
1092,9.293,,,
1094,9.3,,,
1096,9.356,,,
1098,9.386,,,
1100,9.415,,,
1102,9.464,,,
1104,9.48,,,
1106,9.536,,,
1108,9.562,,,
1110,9.585,,,
1112,9.638,,,
1114,9.667,,,
1116,9.696,,,
1118,9.737,,,
1120,9.784,,,
1122,9.824,,,
1124,9.857,,,
1126,9.883,,,
1128,9.91,,,
1130,9.938,,,
1132,9.977,,,
1134,10.01,,,
1136,10.055,,,
1138,10.092,,,
1140,10.143,,,
1142,10.164,,,
1144,10.207,,,
1146,10.246,,,
1148,10.285,,,
1150,10.324,,,
1152,10.369,,,
1154,10.391,,,
1156,10.441,,,
1158,10.472,,,
1160,10.511,,,
1162,10.565,,,
1164,10.573,,,
1166,10.62,,,
1168,10.669,,,
1176.1,10.828,,,
1178.1,10.853,,,
1180.1,10.887,,,
1182.1,10.948,,,
1184.1,10.988,,,
1186.1,11.027,,,
1188.1,11.074,,,
1190.1,11.112,,,
1192.1,11.152,,,
1194.1,11.205,,,
1196.1,11.231,,,
1198.1,11.287,,,
1200.1,11.301,,,
1202.1,11.345,,,
1204.1,11.4,,,
1206.1,11.46,,,
1208.1,11.492,,,
1210.1,11.514,,,
1212.1,11.556,,,
1214.1,11.606,,,
1216.1,11.659,,,
1218.1,11.704,,,
1220.1,11.741,,,
1222.1,11.795,,,
1224.1,11.801,,,
1226.1,11.85,,,
1228.1,11.903,,,
1230.1,11.944,,,
1232.1,11.983,,,
1234.1,12.035,,,
1236.1,12.081,,,
1238.1,12.118,,,
1240.1,12.175,,,
1242.1,12.213,,,
1244.1,12.251,,,
1246.1,12.301,,,
1248,12.344,,,
1250,12.403,,,
1252,12.452,,,
1254,12.49,,,
1256,12.542,,,
1258,12.6,,,
1260,12.65,,,
1262,12.682,,,
1264,12.742,,,
1266,12.783,,,
1268,12.836,,,
1270,12.891,,,
1272,12.934,,,
1274,12.964,,,
1276,13.033,,,
1278,13.075,,,
1280,13.095,,,
1282,13.172,,,
1284,13.217,,,
1286,13.27,,,
1288,13.327,,,
1290,13.384,,,
1292,13.442,,,
1294,13.467,,,
1296,13.507,,,
1298,13.561,,,
1300,13.611,,,
1302,13.673,,,
1304,13.742,,,
1306,13.797,,,
1308,13.85,,,
1310,13.908,,,
1312,13.953,,,
1314,14.002,,,
1316,14.072,,,
1318,14.124,,,
1320,14.171,,,
1322,14.214,,,
1324,14.287,,,
1326,14.333,,,
1328,14.386,,,
1330,14.444,,,
1332,14.506,,,
1334,14.57,,,
1336,14.62,,,
1338,14.699,,,
1340,14.752,,,
1342,14.802,,,
1344,14.841,,,
1346,14.914,,,
1348,14.969,,,
1350,15.046,,,
1352,15.093,,,
1354,15.152,,,
1356,15.199,,,
1358,15.282,,,
1360,15.348,,,
1362,15.42,,,
1364,15.473,,,
1366,15.531,,,
1368,15.577,,,
1370,15.646,,,
1372,15.715,,,
1374,15.775,,,
1376,15.823,,,
1378,15.905,,,
1380,15.961,,,
1382,16.008,,,
1384,16.082,,,
1386,16.159,,,
1388,16.226,,,
1390,16.297,,,
1392,16.37,,,
1394,16.426,,,
1396,16.481,,,
1398,16.549,,,
1400,16.631,,,
1402,16.701,,,
1404,16.769,,,
1406,16.851,,,
1408,16.917,,,
1410,16.994,,,
1412,17.081,,,
1414,17.148,,,
1416,17.206,,,
1418,17.254,,,
1420,17.344,,,
1422,17.418,,,
1424,17.514,,,
1426,17.563,,,
1428,17.641,,,
1430,17.725,,,
1432,17.853,,,
1434,17.979,,,
1436,18.036,,,
1438,18.109,,,
1440,18.192,,,
1440.3,18.199,,,
1442.3,18.199,,,
1444.3,18.264,,,
1446.3,18.357,,,
1448.3,18.44,,,
1450,18.515,,,
1452,18.595,,,
1454,18.68,,,
1456,18.773,,,
1458,18.868,,,
1460,18.937,,,
1462,19.059,,,
1464,19.137,,,
1466,19.221,,,
1468,19.313,,,
1470,19.407,,,
1472,19.507,,,
1474,19.604,,,
1476,19.695,,,
1478,19.808,,,
1480,19.904,,,
1482,20,,,
1484,20.1,,,
1486,20.213,,,
1488,20.316,,,
1490,20.4,,,
1492,20.536,,,
1494,20.633,,,
1496,20.751,,,
1498,20.866,,,
1500,20.966,,,
1502,21.078,,,
1504,21.189,,,
1506,21.311,,,
1508,21.437,,,
1510,21.544,,,
1512,21.667,,,
1514,21.787,,,
1516,21.899,,,
1518,22.042,,,
1520,22.168,,,
1522,22.291,,,
1524,22.433,,,
1526,22.563,,,
1528,22.722,,,
1530,22.849,,,
1532,22.999,,,
1534,23.148,,,
1536,23.293,,,
1538,23.429,,,
1540,23.593,,,
1542,23.744,,,
1544,23.914,,,
1546,24.083,,,
1548,24.266,,,
1550,24.416,,,
1552,24.586,,,
1554,24.767,,,
1556,24.955,,,
1558,25.157,,,
1560,25.343,,,
1562,25.548,,,
1564,25.755,,,
1566,25.988,,,
1568,26.209,,,
1570,26.431,,,
1572,26.687,,,
1574,26.956,,,
1576,27.215,,,
1578,27.511,,,
1580,27.819,,,
1582,28.128,,,
1583,28.311,,,
1584.1,28.511,,,
1585.1,28.695,,,
1586.1,28.899,,,
1587.1,29.088,,,
1588.1,29.301,,,
1589.1,29.537,,,
1590.1,29.786,,,
1591.1,30.054,,,
1592.1,30.331,,,
1593.1,30.674,,,
1594.1,31.071,,,
1594.6,31.295,,,
1595.1,31.547,,,
1595.6,31.866,,,
1596.1,32.305,,,
1596.3,32.699,,,
1596.4,33.281,,,

File: optimiser/input/inl_2/750_137_Air2.csv
x,y,temp,stress,type,title
0,0,750,137,creep,Air2
0,0,,,
0.026,-0.079,,,
0.031,-0.155,,,
0.035,-0.097,,,
0.04,-0.112,,,
0.044,-0.081,,,
0.049,-0.091,,,
0.053,-0.075,,,
0.058,-0.075,,,
0.062,-0.042,,,
0.066,-0.038,,,
0.071,-0.055,,,
0.075,-0.074,,,
0.08,-0.044,,,
0.084,-0.056,,,
0.089,-0.044,,,
0.093,-0.04,,,
0.098,-0.023,,,
0.102,-0.008,,,
0.106,-0.016,,,
0.111,-0.016,,,
0.115,-0.027,,,
0.12,0.011,,,
0.124,0.001,,,
0.128,0.028,,,
0.133,0.027,,,
0.137,0.035,,,
0.142,0.043,,,
0.146,0.047,,,
0.151,0.036,,,
0.155,0.073,,,
0.159,0.063,,,
0.164,0.047,,,
0.168,0.058,,,
0.173,0.034,,,
0.177,0.059,,,
0.182,0.06,,,
0.186,0.047,,,
0.191,0.058,,,
0.195,0.078,,,
0.199,0.098,,,
0.204,0.055,,,
0.208,0.062,,,
0.213,0.066,,,
0.217,0.067,,,
0.222,0.09,,,
0.226,0.082,,,
0.231,0.098,,,
0.235,0.093,,,
0.24,0.082,,,
0.244,0.09,,,
0.248,0.089,,,
1.006,0.298,,,
2.001,0.411,,,
4.001,0.554,,,
6.001,0.634,,,
8.001,0.693,,,
10.001,0.753,,,
12.001,0.805,,,
14.001,0.86,,,
14.78,0.829,,,
16.78,0.876,,,
18.78,0.89,,,
20.78,0.908,,,
22.78,0.919,,,
24.78,0.957,,,
26.78,0.992,,,
28.78,0.981,,,
30.78,1.027,,,
32.78,1.039,,,
34.78,1.033,,,
36.78,1.05,,,
38.78,1.08,,,
40.78,1.08,,,
42.78,1.125,,,
44.78,1.129,,,
46.78,1.123,,,
48.78,1.157,,,
50.78,1.16,,,
52.78,1.17,,,
54.78,1.164,,,
56.78,1.185,,,
58.78,1.196,,,
60.78,1.203,,,
62.78,1.23,,,
64.78,1.216,,,
66.78,1.234,,,
68.78,1.252,,,
70.78,1.248,,,
72.78,1.277,,,
74.78,1.278,,,
76.78,1.316,,,
78.78,1.306,,,
80.78,1.324,,,
82.78,1.326,,,
84.78,1.321,,,
86.78,1.34,,,
88.78,1.357,,,
90.78,1.36,,,
92.78,1.387,,,
94.78,1.379,,,
96.78,1.4,,,
98.78,1.4,,,
100.78,1.426,,,
102.78,1.422,,,
104.78,1.442,,,
106.78,1.453,,,
108.78,1.432,,,
110.78,1.462,,,
112.78,1.455,,,
114.78,1.477,,,
116.78,1.471,,,
118.78,1.473,,,
120.006,1.469,,,
122.006,1.476,,,
124.006,1.509,,,
124.405,1.497,,,
124.448,1.52,,,
124.55,1.482,,,
124.658,1.508,,,
126.658,1.5,,,
128.086,1.514,,,
130.086,1.504,,,
132.086,1.519,,,
134.086,1.501,,,
136.086,1.509,,,
138.086,1.543,,,
140.086,1.533,,,
142.086,1.54,,,
144,1.543,,,
144.464,1.555,,,
146.609,1.557,,,
148.609,1.575,,,
150,1.574,,,
152,1.574,,,
154,1.617,,,
156,1.598,,,
158,1.592,,,
160,1.6,,,
162,1.638,,,
164,1.582,,,
166,1.6,,,
167.884,1.602,,,
167.934,1.615,,,
168,1.63,,,
170,1.645,,,
172,1.639,,,
174,1.635,,,
176,1.635,,,
178,1.654,,,
180,1.652,,,
182,1.664,,,
184,1.672,,,
186,1.649,,,
188,1.674,,,
190,1.692,,,
192,1.68,,,
192.09,1.693,,,
194.09,1.696,,,
196.09,1.678,,,
198.09,1.693,,,
199.01,1.68,,,
201.01,1.669,,,
203.01,1.693,,,
205.01,1.701,,,
207.01,1.709,,,
209.01,1.717,,,
211.01,1.725,,,
213.01,1.732,,,
215.01,1.755,,,
217.01,1.739,,,
219.01,1.764,,,
221.01,1.787,,,
223.01,1.811,,,
225.01,1.88,,,
227.01,1.876,,,
229.01,1.877,,,
231.01,1.883,,,
233.01,1.891,,,
235.01,1.901,,,
237.01,1.888,,,
239.01,1.899,,,
241.01,1.883,,,
243.01,1.906,,,
245.01,1.897,,,
247.01,1.9,,,
249.01,1.924,,,
251.01,1.938,,,
253.01,1.936,,,
255.01,1.94,,,
257.01,1.957,,,
259.01,1.961,,,
261.01,2.001,,,
263.01,1.973,,,
265.01,1.954,,,
267.01,1.994,,,
269.01,2.008,,,
271.01,1.987,,,
273.01,2.013,,,
275.01,2.004,,,
277.01,2.004,,,
279.01,2.036,,,
281.01,2.026,,,
283.01,2.008,,,
285.01,2.021,,,
287.01,2.052,,,
288,2.018,,,
290,2.004,,,
292,2.033,,,
294,2.051,,,
296,2.047,,,
298,2.069,,,
300,2.063,,,
302,2.086,,,
304,2.065,,,
306,2.084,,,
308,2.094,,,
310,2.078,,,
312,2.121,,,
314,2.129,,,
316,2.088,,,
318,2.092,,,
320,2.157,,,
322,2.138,,,
324,2.135,,,
326,2.169,,,
328,2.176,,,
330,2.162,,,
332,2.196,,,
334,2.205,,,
336,2.207,,,
338,2.166,,,
340,2.201,,,
342,2.194,,,
344,2.229,,,
346,2.204,,,
348,2.201,,,
350,2.225,,,
352,2.207,,,
354,2.236,,,
356,2.235,,,
358,2.232,,,
360,2.227,,,
362,2.228,,,
364,2.252,,,
366,2.236,,,
368,2.244,,,
370,2.246,,,
372,2.251,,,
374,2.28,,,
376,2.264,,,
378,2.276,,,
380,2.26,,,
382,2.298,,,
384,2.286,,,
386,2.293,,,
388,2.305,,,
390,2.309,,,
392,2.318,,,
394,2.318,,,
396,2.317,,,
398,2.332,,,
400,2.318,,,
402,2.35,,,
404,2.346,,,
406,2.353,,,
408,2.366,,,
410,2.365,,,
412,2.346,,,
414,2.391,,,
416,2.38,,,
418,2.422,,,
420,2.377,,,
422,2.443,,,
424,2.409,,,
426,2.435,,,
428,2.416,,,
430,2.413,,,
432,2.424,,,
434,2.44,,,
436,2.443,,,
438,2.47,,,
440,2.489,,,
442,2.475,,,
444,2.489,,,
446,2.483,,,
448,2.469,,,
450,2.521,,,
452,2.501,,,
454,2.499,,,
456,2.532,,,
458,2.541,,,
460,2.458,,,
462,2.498,,,
464,2.544,,,
466,2.565,,,
468,2.54,,,
470,2.623,,,
472,2.58,,,
474,2.591,,,
476,2.564,,,
478,2.575,,,
480,2.588,,,
482,2.587,,,
484,2.576,,,
486,2.626,,,
488,2.624,,,
490,2.653,,,
492,2.635,,,
494,2.653,,,
496,2.654,,,
498,2.693,,,
500,2.68,,,
502,2.688,,,
504,2.688,,,
506,2.69,,,
508,2.716,,,
510,2.728,,,
512,2.731,,,
514,2.732,,,
516,2.744,,,
518,2.736,,,
520,2.767,,,
522,2.744,,,
524,2.753,,,
526,2.758,,,
528,2.78,,,
530,2.768,,,
532,2.776,,,
534,2.779,,,
536,2.807,,,
538,2.826,,,
540,2.842,,,
542,2.846,,,
544,2.876,,,
546,2.888,,,
548,2.913,,,
550,2.919,,,
552,2.877,,,
554,2.921,,,
556,2.947,,,
558,2.94,,,
560,2.919,,,
562,2.952,,,
564,2.952,,,
566,2.963,,,
568,2.96,,,
570,2.991,,,
572,2.99,,,
574,3.018,,,
576,3.036,,,
578,3.037,,,
580,3.018,,,
582,3.045,,,
584,3.059,,,
586,3.075,,,
588,3.059,,,
590,3.079,,,
592,3.075,,,
594,3.063,,,
596,3.119,,,
598,3.08,,,
600,3.118,,,
602,3.132,,,
604,3.153,,,
606,3.13,,,
608,3.179,,,
610,3.15,,,
612,3.188,,,
614,3.175,,,
616,3.208,,,
618,3.189,,,
620,3.212,,,
622,3.214,,,
624,3.216,,,
626,3.233,,,
628,3.218,,,
630,3.256,,,
632,3.243,,,
634,3.256,,,
636,3.286,,,
638,3.302,,,
640,3.304,,,
642,3.334,,,
644,3.355,,,
646,3.355,,,
648,3.355,,,
650,3.346,,,
652,3.33,,,
654,3.38,,,
656,3.38,,,
658,3.389,,,
660,3.408,,,
662,3.394,,,
664,3.427,,,
666,3.448,,,
668,3.458,,,
670,3.444,,,
672,3.483,,,
674,3.48,,,
676,3.517,,,
678,3.557,,,
680,3.573,,,
682,3.549,,,
684,3.587,,,
686,3.595,,,
688,3.584,,,
690,3.604,,,
692,3.595,,,
694,3.623,,,
696,3.571,,,
698,3.624,,,
700,3.642,,,
702,3.665,,,
704,3.681,,,
706,3.665,,,
708,3.714,,,
710,3.72,,,
712,3.694,,,
714,3.698,,,
716,3.764,,,
718,3.784,,,
720,3.753,,,
722,3.795,,,
724,3.8,,,
726,3.804,,,
728,3.81,,,
730,3.822,,,
731.002,4.015,,,
733.002,4.044,,,
735.002,4.033,,,
737.002,4.066,,,
739.002,4.084,,,
741.002,4.066,,,
743.002,4.089,,,
745.002,4.088,,,
747.002,4.14,,,
749.002,4.121,,,
751.002,4.134,,,
753.002,4.127,,,
755.002,4.158,,,
757.002,4.166,,,
759.002,4.194,,,
761.002,4.209,,,
763.002,4.229,,,
765.002,4.241,,,
767.002,4.272,,,
769.002,4.268,,,
771.002,4.289,,,
773.002,4.26,,,
775.002,4.306,,,
777.002,4.334,,,
779.002,4.343,,,
781.002,4.384,,,
783.002,4.39,,,
785.002,4.386,,,
787.002,4.402,,,
789.002,4.389,,,
791.002,4.408,,,
792.397,4.451,,,
794.397,4.425,,,
796.397,4.447,,,
798.397,4.46,,,
800.397,4.474,,,
802.397,4.492,,,
804.397,4.526,,,
806.397,4.518,,,
808.397,4.539,,,
810.397,4.561,,,
812.397,4.6,,,
814.397,4.586,,,
816,4.589,,,
818,4.573,,,
820,4.637,,,
822,4.623,,,
824,4.664,,,
826,4.667,,,
828,4.685,,,
830,4.686,,,
832,4.734,,,
834,4.783,,,
836,4.78,,,
838,4.787,,,
840,4.795,,,
842,4.811,,,
844,4.82,,,
846,4.834,,,
848,4.83,,,
850,4.848,,,
852,4.894,,,
854,4.89,,,
856,4.947,,,
858,4.961,,,
860,4.944,,,
862,4.972,,,
864,4.963,,,
866,5,,,
868,5.004,,,
870,5.025,,,
872,5.02,,,
874,5.055,,,
876,5.062,,,
878,5.076,,,
880,5.078,,,
882,5.092,,,
884,5.144,,,
886,5.176,,,
888,5.172,,,
890,5.194,,,
892,5.206,,,
894,5.272,,,
896,5.242,,,
898,5.291,,,
900,5.323,,,
902,5.331,,,
904,5.35,,,
906,5.373,,,
908,5.41,,,
910,5.424,,,
912,5.456,,,
914,5.479,,,
916,5.475,,,
918,5.531,,,
920,5.498,,,
922,5.546,,,
924,5.555,,,
926,5.582,,,
928,5.582,,,
930,5.651,,,
932,5.676,,,
934,5.655,,,
936,5.69,,,
938,5.7,,,
940,5.719,,,
942,5.727,,,
944,5.754,,,
946,5.768,,,
948,5.792,,,
950,5.847,,,
952,5.871,,,
954,5.902,,,
956,5.875,,,
958,5.944,,,
960,5.954,,,
962,5.985,,,
964,5.992,,,
966,6.026,,,
968,6.036,,,
970,6.054,,,
972,6.067,,,
974,6.104,,,
976,6.124,,,
978,6.151,,,
980,6.164,,,
982,6.156,,,
984,6.23,,,
986,6.212,,,
988,6.247,,,
990,6.238,,,
992,6.285,,,
994,6.289,,,
996,6.309,,,
998,6.34,,,
1000,6.354,,,
1002,6.382,,,
1004,6.397,,,
1006,6.406,,,
1008,6.441,,,
1010,6.462,,,
1012,6.5,,,
1014,6.528,,,
1016,6.546,,,
1018,6.581,,,
1020,6.624,,,
1022,6.642,,,
1024,6.685,,,
1026,6.726,,,
1028,6.735,,,
1030,6.79,,,
1032,6.79,,,
1034,6.823,,,
1036,6.882,,,
1038,6.888,,,
1040,6.946,,,
1042,6.949,,,
1044,6.958,,,
1046,7.007,,,
1048,7.039,,,
1050,7.059,,,
1052,7.081,,,
1054,7.124,,,
1056,7.152,,,
1056.009,7.508,,,
1057.04,7.619,,,
1059.04,7.629,,,
1061.04,7.653,,,
1063.04,7.695,,,
1065.04,7.74,,,
1067.04,7.781,,,
1069.04,7.802,,,
1071.04,7.852,,,
1073.04,7.899,,,
1075.04,7.934,,,
1077.04,7.974,,,
1079.04,7.966,,,
1081.04,8.18,,,
1083.04,8.181,,,
1085.04,8.201,,,
1087.04,8.258,,,
1089.04,8.305,,,
1091.04,8.334,,,
1093.04,8.336,,,
1095.04,8.383,,,
1097.04,8.369,,,
1099.04,8.373,,,
1101.04,8.373,,,
1103.04,8.372,,,
1105.04,8.392,,,
1107.006,8.408,,,
1109.006,8.482,,,
1111.006,8.513,,,
1113.006,8.541,,,
1115.006,8.568,,,
1117.006,8.599,,,
1119.006,8.629,,,
1121.006,8.716,,,
1123.006,8.712,,,
1125.006,8.728,,,
1127.006,8.778,,,
1129.006,8.775,,,
1131.006,8.838,,,
1133.006,8.899,,,
1135.006,8.919,,,
1137.006,8.943,,,
1139.006,8.991,,,
1141.006,9.012,,,
1143.006,9.067,,,
1145.006,9.099,,,
1147,9.119,,,
1149,9.184,,,
1151,9.229,,,
1153,9.205,,,
1155,9.255,,,
1157,9.262,,,
1159,9.286,,,
1161,9.331,,,
1163,9.405,,,
1165,9.452,,,
1167,9.47,,,
1169,9.474,,,
1171,9.541,,,
1173,9.583,,,
1175,9.643,,,
1177,9.65,,,
1179,9.763,,,
1181,9.761,,,
1183,9.798,,,
1185,9.862,,,
1187,9.935,,,
1189,9.955,,,
1191,9.981,,,
1193,10.022,,,
1195,10.077,,,
1197,10.093,,,
1199,10.187,,,
1201,10.221,,,
1203,10.251,,,
1205,10.311,,,
1207,10.346,,,
1209,10.349,,,
1211,10.435,,,
1213,10.435,,,
1215,10.501,,,
1217,10.542,,,
1219,10.595,,,
1221,10.659,,,
1223,10.716,,,
1225,10.795,,,
1227,10.769,,,
1229,10.818,,,
1231,10.874,,,
1233,10.951,,,
1235,10.976,,,
1237,11.072,,,
1239,11.088,,,
1241,11.158,,,
1243,11.183,,,
1245,11.263,,,
1247,11.281,,,
1249,11.319,,,
1251,11.37,,,
1253,11.398,,,
1255,11.469,,,
1257,11.506,,,
1259,11.549,,,
1261,11.597,,,
1263,11.687,,,
1265,11.725,,,
1267,11.779,,,
1269,11.861,,,
1271,11.873,,,
1273,11.898,,,
1275,11.959,,,
1277,12.046,,,
1279,12.084,,,
1281,12.157,,,
1283,12.205,,,
1285,12.261,,,
1287,12.343,,,
1289,12.387,,,
1291,12.416,,,
1293,12.464,,,
1295,12.511,,,
1297,12.566,,,
1299,12.625,,,
1301,12.682,,,
1303,12.761,,,
1305,12.844,,,
1307,12.899,,,
1309,12.95,,,
1311,13.031,,,
1313,13.112,,,
1315,13.147,,,
1317,13.194,,,
1319,13.262,,,
1321,13.333,,,
1323,13.386,,,
1325,13.512,,,
1327,13.552,,,
1329,13.62,,,
1331,13.683,,,
1333,13.77,,,
1335,13.859,,,
1337,13.954,,,
1339,13.984,,,
1341,14.056,,,
1343,14.134,,,
1345,14.199,,,
1347,14.223,,,
1349,14.375,,,
1351,14.429,,,
1353,14.525,,,
1355,14.606,,,
1357,14.683,,,
1359,14.779,,,
1361,14.863,,,
1363,14.973,,,
1365,15.035,,,
1367,15.122,,,
1369,15.153,,,
1371,15.247,,,
1373,15.356,,,
1375,15.491,,,
1377,15.582,,,
1379,15.657,,,
1381,15.755,,,
1383,15.852,,,
1385,15.977,,,
1387,16.061,,,
1389,16.158,,,
1391,16.267,,,
1393,16.358,,,
1395,16.463,,,
1397,16.567,,,
1399,16.665,,,
1401,16.764,,,
1403,16.892,,,
1405,17.018,,,
1407,17.144,,,
1409,17.256,,,
1411,17.393,,,
1413,17.527,,,
1415,17.654,,,
1417,17.777,,,
1419,17.889,,,
1421,18.05,,,
1423,18.163,,,
1425,18.293,,,
1427,18.465,,,
1429,18.623,,,
1431,18.834,,,
1433,18.957,,,
1435,19.129,,,
1437,19.303,,,
1439,19.522,,,
1441,19.707,,,
1443,19.886,,,
1445,20.097,,,
1447,20.324,,,
1449,20.538,,,
1451,20.822,,,
1453,21.106,,,
1455,21.396,,,
1456.096,21.603,,,
1458.096,21.899,,,
1459.101,22.075,,,
1460.101,22.274,,,
1461.053,22.444,,,
1462.053,22.661,,,
1463.056,22.849,,,
1464.056,23.119,,,
1464.755,23.346,,,
1465.755,23.616,,,
1466.755,23.941,,,
1467.303,24.197,,,
1468.303,24.623,,,
1468.803,24.943,,,
1469.303,25.312,,,
1469.553,25.569,,,
1469.803,25.924,,,
1469.97,26.341,,,
1470.029,26.937,,,
1470.03,27.08,,,

File: optimiser/input/inl_2/750_95_Air1.csv (part 1 of 2)
x,y,temp,stress,type,title
0,0,750,95,creep,Air1
0,0,,,
0.07,0.004,,,
0.075,0.272,,,
0.079,0.212,,,
0.084,0.289,,,
0.088,0.288,,,
0.092,0.309,,,
0.097,0.284,,,
0.25,0.279,,,
2,0.313,,,
4,0.375,,,
6,0.374,,,
8,0.419,,,
10,0.426,,,
12,0.431,,,
14,0.477,,,
14.77,0.452,,,
16.77,0.481,,,
18.77,0.48,,,
20.77,0.491,,,
22.77,0.498,,,
24.01,0.482,,,
26.01,0.52,,,
28.01,0.506,,,
30.01,0.524,,,
32.01,0.547,,,
34.01,0.551,,,
36.01,0.583,,,
38.01,0.566,,,
40.179,0.594,,,
42.179,0.644,,,
44.179,0.643,,,
46.179,0.671,,,
48.179,0.655,,,
50.179,0.64,,,
52.179,0.671,,,
54.179,0.705,,,
56.179,0.687,,,
58.179,0.694,,,
60.179,0.679,,,
62.179,0.696,,,
64,0.702,,,
66,0.701,,,
68,0.718,,,
70,0.694,,,
72,0.721,,,
74,0.677,,,
76,0.733,,,
78,0.732,,,
80,0.729,,,
82,0.721,,,
84,0.734,,,
86,0.753,,,
88,0.712,,,
90,0.721,,,
92,0.757,,,
94,0.73,,,
96,0.741,,,
98,0.755,,,
100,0.724,,,
102,0.74,,,
104,0.756,,,
106,0.74,,,
108,0.753,,,
110,0.774,,,
112,0.749,,,
114,0.755,,,
116,0.77,,,
118,0.798,,,
120,0.768,,,
122,0.752,,,
124,0.777,,,
126,0.77,,,
128,0.78,,,
130,0.784,,,
132,0.791,,,
134,0.744,,,
136,0.785,,,
138,0.75,,,
142.89,0.728,,,
144.89,0.745,,,
146,0.775,,,
148,0.728,,,
150,0.772,,,
152,0.757,,,
154,0.739,,,
156,0.766,,,
158,0.747,,,
160,0.757,,,
162,0.74,,,
164,0.742,,,
166,0.784,,,
168,0.802,,,
170,0.745,,,
172,0.763,,,
174,0.75,,,
176,0.756,,,
178,0.777,,,
180,0.77,,,
182,0.77,,,
184,0.817,,,
186,0.794,,,
188,0.794,,,
190,0.761,,,
192,0.762,,,
194,0.784,,,
196,0.783,,,
198,0.785,,,
200,0.803,,,
202,0.808,,,
204,0.807,,,
206,0.819,,,
208,0.831,,,
210,0.822,,,
212,0.843,,,
214,0.84,,,
216,0.853,,,
218,0.86,,,
220,0.836,,,
222,0.854,,,
224,0.839,,,
226,0.852,,,
228,0.873,,,
230,0.85,,,
232,0.836,,,
234,0.864,,,
236,0.874,,,
238,0.876,,,
240,0.862,,,
242,0.85,,,
244,0.848,,,
246,0.859,,,
248,0.876,,,
250,0.862,,,
252,0.84,,,
254,0.853,,,
256,0.873,,,
258,0.873,,,
260,0.885,,,
262,0.892,,,
264,0.886,,,
266,0.918,,,
268,0.887,,,
270,0.857,,,
272,0.887,,,
274,0.879,,,
276,0.893,,,
278,0.88,,,
280,0.896,,,
282,0.871,,,
284,0.931,,,
286,0.936,,,
288,0.914,,,
290,0.874,,,
292,0.875,,,
294,0.886,,,
296,0.893,,,
298,0.91,,,
300,0.908,,,
302,0.942,,,
303.06,0.938,,,
305.06,0.897,,,
307.06,0.856,,,
309.06,0.909,,,
311.06,0.89,,,
313,0.915,,,
315,0.896,,,
317,0.892,,,
319,0.905,,,
321,0.94,,,
323,0.941,,,
325,0.94,,,
327,0.943,,,
329,0.95,,,
331,0.982,,,
333,0.94,,,
335,0.988,,,
337,0.946,,,
339,0.92,,,
341,0.933,,,
343,0.968,,,
345,0.961,,,
347,0.974,,,
349,0.961,,,
351,0.986,,,
353,0.961,,,
355,0.988,,,
357,0.992,,,
359,0.966,,,
361,1.005,,,
363,0.991,,,
365,0.978,,,
367,0.987,,,
369,0.987,,,
371,0.965,,,
373,0.964,,,
375,0.985,,,
377,0.965,,,
379,0.982,,,
381,0.999,,,
383,0.981,,,
385,1.015,,,
387,1.038,,,
389,1.022,,,
391,1.015,,,
393,1.028,,,
395,1.02,,,
397,0.993,,,
399,1,,,
401,1.032,,,
403,1.005,,,
405,1.024,,,
407,1.013,,,
409,1.014,,,
411,1.013,,,
413,1.022,,,
415,1.011,,,
417,1.045,,,
419,1.049,,,
421,1.043,,,
423,1.019,,,
425,1.002,,,
427,1,,,
429,1.016,,,
431,1.075,,,
433,1.064,,,
435,1.093,,,
437,1.047,,,
439,1.049,,,
441,1.093,,,
443,1.073,,,
445,1.095,,,
447,1.092,,,
449,1.095,,,
451,1.106,,,
453,1.089,,,
455,1.081,,,
457,1.076,,,
459,1.084,,,
461,1.112,,,
463,1.117,,,
465,1.094,,,
467,1.107,,,
469,1.116,,,
471,1.088,,,
473,1.128,,,
475,1.117,,,
477,1.112,,,
479,1.131,,,
481,1.135,,,
483,1.117,,,
485,1.139,,,
487,1.149,,,
489,1.154,,,
491,1.107,,,
493,1.106,,,
495,1.126,,,
497,1.149,,,
499,1.16,,,
501,1.145,,,
503,1.174,,,
505,1.131,,,
507,1.149,,,
509,1.184,,,
511,1.178,,,
513,1.176,,,
515,1.178,,,
517,1.173,,,
519,1.148,,,
521,1.152,,,
523,1.156,,,
525,1.146,,,
527,1.191,,,
529,1.143,,,
531,1.144,,,
533,1.174,,,
535,1.188,,,
537,1.162,,,
539,1.172,,,
541,1.154,,,
543,1.154,,,
545,1.118,,,
547,1.176,,,
549,1.202,,,
551,1.245,,,
553,1.177,,,
555,1.188,,,
557,1.199,,,
559,1.185,,,
561,1.189,,,
563,1.191,,,
565,1.2,,,
567,1.207,,,
569,1.188,,,
571,1.222,,,
573,1.196,,,
575,1.185,,,
577,1.202,,,
579,1.18,,,
581,1.23,,,
583,1.213,,,
585,1.238,,,
587,1.245,,,
589,1.215,,,
591,1.195,,,
593,1.227,,,
595,1.24,,,
597,1.211,,,
599,1.218,,,
601,1.193,,,
603,1.2,,,
605,1.239,,,
607,1.258,,,
609,1.249,,,
611,1.228,,,
613,1.234,,,
615,1.207,,,
617,1.225,,,
619,1.245,,,
621,1.235,,,
623,1.251,,,
625,1.252,,,
627,1.268,,,
629,1.262,,,
631,1.266,,,
633,1.294,,,
635,1.262,,,
637,1.26,,,
639,1.272,,,
641,1.274,,,
643,1.251,,,
645,1.281,,,
647,1.25,,,
649,1.281,,,
651,1.278,,,
653,1.27,,,
655,1.28,,,
657,1.277,,,
659,1.313,,,
661,1.275,,,
663,1.279,,,
665,1.258,,,
667,1.267,,,
669,1.269,,,
671,1.275,,,
673,1.281,,,
675,1.286,,,
677,1.28,,,
679,1.295,,,
681,1.279,,,
683,1.274,,,
685,1.301,,,
687,1.28,,,
689,1.298,,,
691,1.322,,,
693,1.289,,,
695,1.291,,,
697,1.311,,,
699,1.32,,,
701,1.3,,,
703,1.305,,,
705,1.325,,,
707,1.328,,,
709,1.326,,,
711,1.314,,,
713,1.318,,,
715,1.301,,,
717,1.272,,,
719,1.297,,,
721,1.319,,,
723,1.296,,,
725,1.308,,,
727,1.309,,,
729,1.314,,,
731,1.3,,,
733,1.264,,,
735,1.301,,,
737,1.291,,,
739,1.279,,,
741,1.309,,,
743,1.318,,,
745,1.292,,,
747,1.295,,,
749,1.32,,,
751,1.306,,,
753,1.307,,,
755,1.291,,,
757,1.301,,,
759,1.32,,,
761,1.297,,,
763,1.324,,,
765,1.322,,,
767,1.328,,,
769,1.336,,,
771,1.324,,,
773,1.312,,,
775,1.325,,,
777,1.319,,,
779,1.314,,,
781,1.312,,,
783,1.352,,,
785,1.323,,,
787,1.345,,,
789,1.325,,,
791,1.352,,,
793,1.354,,,
795,1.335,,,
797,1.351,,,
799,1.346,,,
801,1.35,,,
803,1.332,,,
805,1.352,,,
807,1.341,,,
809,1.358,,,
811,1.356,,,
813,1.339,,,
815,1.379,,,
817,1.407,,,
819,1.385,,,
821,1.358,,,
823,1.395,,,
825,1.392,,,
827,1.414,,,
829,1.354,,,
831,1.36,,,
833,1.376,,,
835,1.393,,,
837,1.408,,,
839,1.399,,,
841,1.391,,,
843,1.397,,,
845,1.386,,,
847,1.403,,,
849,1.401,,,
851,1.409,,,
853,1.395,,,
855,1.409,,,
857,1.412,,,
859,1.401,,,
861,1.438,,,
863,1.448,,,
865,1.436,,,
867,1.405,,,
869,1.44,,,
871,1.421,,,
873,1.419,,,
875,1.432,,,
877,1.414,,,
879,1.41,,,
881,1.418,,,
883,1.438,,,
885,1.418,,,
887,1.419,,,
889,1.418,,,
891,1.432,,,
893,1.42,,,
895,1.398,,,
897,1.409,,,
899,1.414,,,
901,1.421,,,
903,1.41,,,
905,1.447,,,
907,1.453,,,
909,1.444,,,
911,1.387,,,
913,1.418,,,
915,1.444,,,
917,1.421,,,
919,1.418,,,
921,1.405,,,
923,1.431,,,
925,1.437,,,
927,1.454,,,
929,1.446,,,
931,1.452,,,
933,1.449,,,
935,1.446,,,
937,1.455,,,
939,1.444,,,
941,1.461,,,
943,1.443,,,
945,1.418,,,
947,1.465,,,
949,1.465,,,
951,1.47,,,
953,1.448,,,
955,1.468,,,
957,1.446,,,
959,1.452,,,
961,1.448,,,
963,1.461,,,
965,1.472,,,
967,1.443,,,
969,1.449,,,
971,1.468,,,
973,1.459,,,
975,1.465,,,
977,1.476,,,
979,1.446,,,
981,1.449,,,
983,1.48,,,
985,1.46,,,
987,1.458,,,
989,1.464,,,
991,1.485,,,
993,1.474,,,
995,1.496,,,
997,1.477,,,
999,1.476,,,
1001,1.437,,,
1003,1.444,,,
1005,1.43,,,
1007,1.471,,,
1009,1.476,,,
1011,1.458,,,
1013,1.449,,,
1015,1.441,,,
1017,1.443,,,
1019,1.493,,,
1021,1.459,,,
1023,1.497,,,
1025,1.487,,,
1027,1.457,,,
1029,1.46,,,
1031,1.446,,,
1033,1.46,,,
1035,1.441,,,
1037,1.466,,,
1039,1.461,,,
1041,1.468,,,
1043,1.447,,,
1045,1.435,,,
1047,1.465,,,
1049,1.499,,,
1051,1.485,,,
1053,1.444,,,
1055,1.477,,,
1057,1.471,,,
1059,1.5,,,
1061,1.494,,,
1063,1.474,,,
1065,1.47,,,
1067,1.47,,,
1069,1.464,,,
1071,1.464,,,
1073,1.471,,,
1075,1.476,,,
1077,1.455,,,
1079,1.487,,,
1081,1.515,,,
1083,1.533,,,
1085,1.491,,,
1087,1.519,,,
1089,1.509,,,
1091,1.522,,,
1093,1.511,,,
1095,1.506,,,
1097,1.514,,,
1099,1.5,,,
1101,1.503,,,
1103,1.521,,,
1105,1.533,,,
1107,1.513,,,
1109,1.539,,,
1111,1.582,,,
1113,1.522,,,
1115,1.526,,,
1117,1.545,,,
1119,1.549,,,
1121,1.534,,,
1123,1.568,,,
1125,1.568,,,
1127,1.589,,,
1129,1.586,,,
1131,1.615,,,
1133,1.607,,,
1135,1.612,,,
1137,1.583,,,
1139,1.592,,,
1141,1.571,,,
1143,1.539,,,
1145,1.559,,,
1147,1.575,,,
1149,1.582,,,
1151,1.59,,,
1153,1.582,,,
1155,1.566,,,
1157,1.562,,,
1159,1.588,,,
1161,1.592,,,
1163,1.587,,,
1165,1.568,,,
1167,1.566,,,
1169,1.584,,,
1171,1.583,,,
1173,1.572,,,
1175,1.583,,,
1177,1.598,,,
1179,1.6,,,
1181,1.595,,,
1183,1.611,,,
1185,1.572,,,
1187,1.6,,,
1189,1.579,,,
1191,1.599,,,
1193,1.586,,,
1195,1.589,,,
1197,1.593,,,
1199,1.587,,,
1201,1.637,,,
1203,1.611,,,
1205,1.596,,,
1207,1.621,,,
1209,1.643,,,
1211,1.637,,,
1213,1.645,,,
1215,1.621,,,
1217,1.646,,,
1219,1.629,,,
1221,1.618,,,
1223,1.65,,,
1225,1.649,,,
1227,1.637,,,
1229,1.644,,,
1231,1.667,,,
1233,1.65,,,
1235,1.649,,,
1237,1.663,,,
1239,1.635,,,
1241,1.668,,,
1243,1.663,,,
1245,1.671,,,
1247,1.667,,,
1249,1.68,,,
1251,1.697,,,
1253,1.663,,,
1255,1.706,,,
1257,1.685,,,
1259,1.683,,,
1261,1.678,,,
1263,1.69,,,
1265,1.68,,,
1267,1.665,,,
1269,1.684,,,
1271,1.678,,,
1273,1.685,,,
1275,1.684,,,
1277,1.699,,,
1279,1.688,,,
1281,1.73,,,
1283,1.708,,,
1285,1.71,,,
1287,1.727,,,
1289,1.707,,,
1291,1.699,,,
1293,1.704,,,
1295,1.729,,,
1297,1.73,,,
1299,1.729,,,
1301,1.713,,,
1303,1.758,,,
1305,1.679,,,
1307,1.712,,,
1309,1.724,,,
1311,1.71,,,
1313,1.716,,,
1315,1.696,,,
1317,1.717,,,
1319,1.721,,,
1321,1.739,,,
1323,1.691,,,
1325,1.686,,,
1327,1.717,,,
1329,1.682,,,
1331,1.688,,,
1333,1.71,,,
1335,1.691,,,
1337,1.725,,,
1339,1.73,,,
1341,1.747,,,
1343,1.689,,,
1345,1.741,,,
1347,1.701,,,
1349,1.723,,,
1351,1.747,,,
1353,1.745,,,
1355,1.74,,,
1357,1.724,,,
1359,1.708,,,
1361,1.735,,,
1363,1.749,,,
1365,1.711,,,
1367,1.749,,,
1369,1.728,,,
1371,1.755,,,
1373,1.768,,,
1375,1.761,,,
1377,1.779,,,
1379,1.742,,,
1381,1.755,,,
1383,1.768,,,
1385,1.781,,,
1387,1.779,,,
1389,1.768,,,
1391,1.777,,,
1393,1.762,,,
1395,1.773,,,
1397,1.78,,,
1399,1.764,,,
1401,1.768,,,
1403,1.764,,,
1405,1.752,,,
1407,1.764,,,
1409,1.763,,,
1411,1.763,,,
1413,1.796,,,
1415,1.758,,,
1417,1.769,,,
1419,1.77,,,
1421,1.786,,,
1423,1.801,,,
1425,1.763,,,
1427,1.804,,,
1429,1.792,,,
1431,1.773,,,
1433,1.781,,,
1435,1.791,,,
1437,1.801,,,
1439,1.813,,,
1441,1.772,,,
1443,1.774,,,
1445,1.789,,,
1447,1.804,,,
1449,1.797,,,
1451,1.79,,,
1453,1.823,,,
1455,1.804,,,
1457,1.813,,,
1459,1.802,,,
1461,1.808,,,
1463,1.82,,,
1465,1.825,,,
1467,1.801,,,
1469,1.82,,,
1471,1.798,,,
1473,1.839,,,
1475,1.854,,,
1477,1.809,,,
1479,1.825,,,
1481,1.852,,,
1483,1.853,,,
1485,1.854,,,
1487,1.854,,,
1489,1.87,,,
1491,1.849,,,
1493,1.865,,,
1495,1.856,,,
1497,1.829,,,
1499,1.863,,,
1501,1.849,,,
1503,1.864,,,
1505,1.846,,,
1507,1.851,,,
1509,1.858,,,
1511,1.854,,,
1513,1.898,,,
1515,1.888,,,
1517,1.881,,,
1519,1.882,,,
1521,1.87,,,
1523,1.881,,,
1525,1.899,,,
1527,1.887,,,
1529,1.901,,,
1531,1.893,,,
1533,1.922,,,
1535,1.921,,,
1537,1.907,,,
1539,1.93,,,
1541,1.905,,,
1543,1.927,,,
1545,1.916,,,
1547,1.947,,,
1549,1.94,,,
1551,1.93,,,
1553,1.93,,,
1555,1.95,,,
1557,1.954,,,
1559,1.972,,,
1561,1.949,,,
1563,1.966,,,
1565,1.961,,,
1567,1.95,,,
1569,1.966,,,
1571,1.946,,,
1573,1.949,,,
1575,1.967,,,
1577,1.959,,,
1579,1.974,,,
1581,1.969,,,
1583,1.971,,,
1585,1.955,,,
1587,1.949,,,
1589,1.97,,,
1591,1.993,,,
1593,1.965,,,
1595,1.969,,,
1597,2.004,,,
1599,1.981,,,
1601,2.017,,,
1603,1.992,,,
1605,1.967,,,
1607,1.98,,,
1609,2.026,,,
1611,1.997,,,
1613,2.004,,,
1615,2.02,,,
1617,2.004,,,
1619,2.025,,,
1621,2.006,,,
1623,2.02,,,
1625,2.005,,,
1627,2.026,,,
1629,2,,,
1631,2.006,,,
1633,2.009,,,
1635,2.004,,,
1637,2,,,
1639,2.026,,,
1641,1.997,,,
1643,2.058,,,
1645,2.053,,,
1647,2.034,,,
1649,2.034,,,
1651,2.044,,,
1653,2.023,,,
1655,2.045,,,
1657,2.065,,,
1659,2.061,,,
1661,2.054,,,
1663,2.078,,,
1665,2.054,,,
1667,2.067,,,
1669,2.053,,,
1671,2.039,,,
1673,2.062,,,
1675,2.036,,,
1677,2.055,,,
1679,2.067,,,
1681,2.083,,,
1683,2.058,,,
1685,2.075,,,
1687,2.095,,,
1689,2.095,,,
1691,2.09,,,
1693,2.085,,,
1695,2.076,,,
1697,2.077,,,
1699,2.082,,,
1701,2.085,,,
1703,2.101,,,
1705,2.112,,,
1707,2.106,,,
1709,2.116,,,
1711,2.105,,,
1713,2.118,,,
1715,2.121,,,
1717,2.105,,,
1719,2.109,,,
1721,2.124,,,
1723,2.121,,,
1725,2.13,,,
1727,2.128,,,
1729,2.145,,,
1731,2.112,,,
1733,2.095,,,
1735,2.139,,,
1737,2.137,,,
1739,2.132,,,
1741,2.16,,,
1743,2.134,,,
1745,2.094,,,
1747,2.139,,,
1749,2.135,,,
1751,2.132,,,
1753,2.174,,,
1755,2.168,,,
1757,2.165,,,
1759,2.182,,,
1761,2.196,,,
1763,2.173,,,
1765,2.169,,,
1767,2.189,,,
1769,2.141,,,
1771,2.18,,,
1773,2.182,,,
1775,2.166,,,
1777,2.177,,,
1779,2.173,,,
1781,2.184,,,
1783,2.21,,,
1785,2.202,,,
1787,2.18,,,
1789,2.203,,,
1791,2.21,,,
1793,2.19,,,
1795,2.214,,,
1797,2.211,,,
1799,2.194,,,
1801,2.21,,,
1803,2.212,,,
1805,2.185,,,
1807,2.23,,,
1809,2.197,,,
1811,2.229,,,
1813,2.189,,,
1815,2.213,,,
1817,2.199,,,
1819,2.213,,,
1821,2.24,,,
1823,2.203,,,
1825,2.213,,,
1827,2.21,,,
1829,2.224,,,
1831,2.21,,,
1833,2.221,,,
1835,2.239,,,
1837,2.221,,,
1839,2.248,,,
1841,2.236,,,
1843,2.188,,,
1845,2.222,,,
1847,2.246,,,
1849,2.24,,,
1851,2.248,,,
1853,2.244,,,
1855,2.247,,,
1857,2.221,,,
1859,2.266,,,
1861,2.255,,,
1863,2.245,,,
1865,2.23,,,
1867,2.246,,,
1869,2.274,,,
1871,2.266,,,
1873,2.287,,,
1875,2.255,,,
1877,2.281,,,
1879,2.264,,,
1881,2.295,,,
1883,2.292,,,
1885,2.275,,,
1887,2.266,,,
1889,2.273,,,
1891,2.279,,,
1893,2.283,,,
1895,2.278,,,
1897,2.292,,,
1899,2.263,,,
1901,2.297,,,
1903,2.264,,,
1905,2.296,,,
1907,2.3,,,
1909,2.297,,,
1911,2.292,,,
1913,2.273,,,
1915,2.262,,,
1917,2.304,,,
1919,2.28,,,
1921,2.29,,,
1923,2.287,,,
1925,2.317,,,
1927,2.297,,,
1929,2.334,,,
1931,2.292,,,
1933,2.298,,,
1935,2.328,,,
1937,2.326,,,
1939,2.321,,,
1941,2.347,,,
1943,2.306,,,
1945,2.329,,,
1947,2.323,,,
1949,2.296,,,
1951,2.345,,,
1953,2.356,,,
1955,2.347,,,
1957,2.371,,,
1959,2.368,,,
1961,2.385,,,
1963,2.323,,,
1965,2.401,,,
1967,2.38,,,
1969,2.376,,,
1971,2.364,,,
1973,2.384,,,
1975,2.399,,,
1977,2.362,,,
1979,2.371,,,
1981,2.382,,,
1983,2.364,,,
1983.3,2.375,,,
1983.3,2.38,,,
1985,2.371,,,
1987,2.358,,,
1989,2.39,,,
1991,2.374,,,
1993,2.39,,,
1995,2.375,,,
1997,2.402,,,
1999,2.384,,,
2001,2.39,,,
2003,2.407,,,
2005,2.387,,,
2007,2.388,,,
2009,2.382,,,
2011,2.394,,,
2013,2.401,,,
2015,2.396,,,
2017,2.399,,,
2019,2.393,,,
2021,2.431,,,
2023,2.397,,,
2025,2.416,,,
2027,2.413,,,
2029,2.386,,,
2031,2.408,,,
2033,2.397,,,
2035,2.382,,,
2037,2.421,,,
2039,2.436,,,
2041,2.437,,,
2043,2.429,,,
2045,2.43,,,
2047,2.438,,,
2049,2.452,,,
2051,2.39,,,
2053,2.425,,,
2055,2.413,,,
2057,2.467,,,
2059,2.441,,,
2061,2.439,,,
2063,2.46,,,
2065,2.452,,,
2067,2.437,,,
2069,2.463,,,
2071,2.452,,,
2073,2.489,,,
2075,2.47,,,
2077,2.503,,,
2079,2.478,,,
2081,2.498,,,
2083,2.476,,,
2085,2.474,,,
2087,2.502,,,
2089,2.498,,,
2091,2.495,,,
2093,2.464,,,
2095,2.504,,,
2097,2.483,,,
2099,2.506,,,
2101,2.489,,,
2103,2.497,,,
2105,2.509,,,
2107,2.499,,,
2109,2.538,,,
2111,2.515,,,
2113,2.54,,,
2115,2.537,,,
2117,2.554,,,
2119,2.526,,,
2121,2.536,,,
2123,2.561,,,
2125,2.547,,,
2127,2.553,,,
2129,2.542,,,
2131,2.548,,,
2133,2.568,,,
2135,2.598,,,
2137,2.571,,,
2139,2.559,,,
2141,2.587,,,
2143,2.573,,,
2145,2.599,,,
2147,2.613,,,
2149,2.575,,,
2151,2.55,,,
2153,2.565,,,
2155,2.571,,,
2157,2.588,,,
2159,2.599,,,
2161,2.57,,,
2163,2.601,,,
2165,2.63,,,
2167,2.61,,,
2169,2.61,,,
2171,2.593,,,
2173,2.611,,,
2175,2.611,,,
2177,2.585,,,
2179,2.624,,,
2181,2.622,,,
2183,2.61,,,
2185,2.626,,,
2187,2.596,,,
2189,2.607,,,
2191,2.645,,,
2193,2.613,,,
2195,2.621,,,
2197,2.626,,,
2199,2.609,,,
2201,2.609,,,
2203,2.638,,,
2205,2.658,,,
2207,2.663,,,
2209,2.638,,,
2211,2.622,,,
2213,2.65,,,
2215,2.627,,,
2217,2.679,,,
2219,2.658,,,
2221,2.649,,,
2223,2.669,,,
2225,2.662,,,
2227,2.679,,,
2229,2.671,,,
2231,2.696,,,
2233,2.644,,,
2235,2.685,,,
2237,2.641,,,
2239,2.68,,,
2241,2.671,,,
2243,2.692,,,
2245,2.658,,,
2247,2.649,,,
2249,2.682,,,
2251,2.686,,,
2253,2.686,,,
2255,2.72,,,
2257,2.717,,,
2259,2.675,,,
2261,2.716,,,
2263,2.729,,,
2265,2.702,,,
2267,2.683,,,
2269,2.72,,,
2271,2.73,,,
2273,2.758,,,
2275,2.761,,,
2277,2.776,,,
2279,2.746,,,
2281,2.724,,,
2283,2.761,,,
2285,2.758,,,
2287,2.768,,,
2289,2.733,,,
2291,2.735,,,
2293,2.762,,,
2295,2.74,,,
2297,2.765,,,
2299,2.762,,,
2301,2.755,,,
2303,2.789,,,
2305,2.778,,,
2307,2.768,,,
2309,2.793,,,
2311,2.809,,,
2313,2.784,,,
2315,2.778,,,
2317,2.791,,,
2319,2.8,,,
2321,2.786,,,
2323,2.79,,,
2325,2.787,,,
2327,2.783,,,
2329,2.791,,,
2331,2.812,,,
2333,2.812,,,
2335,2.819,,,
2337,2.801,,,
2339,2.813,,,
2341,2.807,,,
2343,2.801,,,
2345,2.813,,,
2347,2.804,,,
2349,2.821,,,
2351,2.84,,,
2353,2.821,,,
2355,2.845,,,
2357,2.87,,,
2359,2.883,,,
2361,2.847,,,
2363,2.883,,,
2365,2.84,,,
2367,2.873,,,
2369,2.866,,,
2371,2.826,,,
2373,2.848,,,
2375,2.873,,,
2377,2.883,,,
2379,2.875,,,
2381,2.914,,,
2383,2.875,,,
2385,2.896,,,
2387,2.894,,,
2389,2.888,,,
2391,2.908,,,
2393,2.903,,,
2395,2.916,,,
2397,2.899,,,
2399,2.898,,,
2401,2.892,,,
2403,2.903,,,
2405,2.897,,,
2407,2.93,,,
2409,2.921,,,
2411,2.918,,,
2413,2.933,,,
2415,2.905,,,
2417,2.914,,,
2419,2.894,,,
2421,2.936,,,
2423,2.928,,,
2425,2.897,,,
2427,2.925,,,
2429,2.947,,,
2431,2.927,,,
2433,2.956,,,
2435,2.956,,,
2437,2.948,,,
2439,2.954,,,
2441,2.937,,,
2443,2.961,,,
2445,2.944,,,
2447,2.966,,,
2449,2.961,,,
2451,2.949,,,
2453,2.971,,,
2455,3.004,,,
2457,2.969,,,
2459,2.993,,,
2461,2.995,,,
2463,3.009,,,
2465,2.988,,,
2467,3.022,,,
2469,3.004,,,
2471,3.017,,,
2473,3.012,,,
2475,3.014,,,
2477,3.02,,,
2479,3.033,,,
2481,3.019,,,
2483,3.048,,,
2485,3.046,,,
2487,3.042,,,
2489,3.048,,,
2491,3.039,,,
2493,3.07,,,
2495,3.072,,,
2497,3.048,,,
2499,3.083,,,
2501,3.076,,,
2503,3.071,,,
2505,3.068,,,
2507,3.1,,,
2509,3.065,,,
2511,3.087,,,
2513,3.061,,,
2515,3.079,,,
2517,3.082,,,
2519,3.102,,,
2521,3.079,,,
2523,3.078,,,
2525,3.078,,,
2527,3.112,,,
2529,3.101,,,
2531,3.102,,,
2533,3.104,,,
2535,3.109,,,
2537,3.109,,,
2539,3.095,,,
2541,3.122,,,
2543,3.11,,,
2545,3.104,,,
2547,3.117,,,
2549,3.157,,,
2551,3.143,,,
2553,3.14,,,
2555,3.134,,,
2557,3.13,,,
2559,3.135,,,
2561,3.146,,,
2563,3.129,,,
2565,3.116,,,
2567,3.167,,,
2569,3.141,,,
2571,3.128,,,
2573,3.166,,,
2575,3.161,,,
2577,3.168,,,
2579,3.177,,,
2581,3.168,,,
2583,3.201,,,
2585,3.195,,,
2587,3.182,,,
2589,3.192,,,
2591,3.185,,,
2593,3.189,,,
2595,3.175,,,
2597,3.194,,,
2599,3.199,,,
2601,3.219,,,
2603,3.212,,,
2605,3.252,,,
2607,3.241,,,
2609,3.203,,,
2611,3.245,,,
2613,3.219,,,
2615,3.217,,,
2617,3.262,,,
2619,3.23,,,
2621,3.242,,,
2623,3.241,,,
2625,3.284,,,
2627,3.286,,,
2629,3.281,,,
2631,3.284,,,
2633,3.287,,,
2635,3.25,,,
2637,3.25,,,
2639,3.262,,,
2641,3.265,,,
2643,3.29,,,
2645,3.297,,,
2647,3.3,,,
2649,3.309,,,
2651,3.3,,,
2653,3.313,,,
2655,3.317,,,
2657,3.29,,,
2659,3.34,,,
2661,3.276,,,
2663,3.323,,,
2665,3.334,,,
2667,3.303,,,
2669,3.352,,,
2671,3.34,,,
2673,3.329,,,
2675,3.381,,,
2677,3.348,,,
2679,3.351,,,
2681,3.372,,,
2683,3.357,,,
2685,3.372,,,
2687,3.349,,,
2689,3.363,,,
2691,3.393,,,
2693,3.357,,,
2695,3.375,,,
2697,3.353,,,
2699,3.39,,,
2701,3.355,,,
2703,3.345,,,
2705,3.398,,,
2707,3.358,,,
2709,3.365,,,
2711,3.368,,,
2713,3.342,,,
2715,3.353,,,
2717,3.365,,,
2719,3.38,,,
2721,3.376,,,
2723,3.4,,,
2725,3.397,,,
2727,3.398,,,
2729,3.409,,,
2731,3.396,,,
2733,3.403,,,
2735,3.405,,,
2737,3.393,,,
2739,3.413,,,
2741,3.408,,,
2743,3.426,,,
2745,3.461,,,
2747,3.428,,,
2749,3.424,,,
2751,3.425,,,
2753,3.456,,,
2755,3.421,,,
2757,3.421,,,
2759,3.466,,,
2761,3.464,,,
2763,3.472,,,
2765,3.472,,,
2767,3.478,,,
2769,3.481,,,
2771,3.492,,,
2773,3.521,,,
2775,3.506,,,
2777,3.505,,,
2779,3.493,,,
2781,3.467,,,
2783,3.497,,,
2785,3.522,,,
2787,3.498,,,
2789,3.506,,,
2791,3.54,,,
2793,3.542,,,
2795,3.522,,,
2797,3.528,,,
2799,3.528,,,
2801,3.549,,,
2803,3.546,,,
2805,3.494,,,
2807,3.526,,,
2809,3.546,,,
2811,3.534,,,
2813,3.587,,,
2815,3.554,,,
2817,3.568,,,
2819,3.579,,,
2821,3.568,,,
2823,3.553,,,
2825,3.573,,,
2827,3.579,,,
2829,3.573,,,
2831,3.588,,,
2833,3.59,,,
2835,3.615,,,
2837,3.6,,,
2839,3.599,,,
2841,3.588,,,
2843,3.6,,,
2845,3.623,,,
2847,3.621,,,
2849,3.594,,,
2851,3.623,,,
2853,3.632,,,
2855,3.621,,,
2857,3.63,,,
2859,3.622,,,
2861,3.612,,,
2863,3.667,,,
2865,3.664,,,
2867,3.645,,,
2869,3.652,,,
2871,3.623,,,
2873,3.64,,,
2875,3.669,,,
2877,3.674,,,
2879,3.646,,,
2881,3.66,,,
2883,3.697,,,
2885,3.672,,,
2887,3.675,,,
2889,3.696,,,
2891,3.697,,,
2893,3.616,,,
2895,3.588,,,
2897,3.722,,,
2899,3.709,,,
2901,3.622,,,
2903,3.719,,,
2905,3.717,,,
2907,3.702,,,
2909,3.717,,,
2911,3.726,,,
2913,3.692,,,
2915,3.699,,,
2917,3.696,,,
2919,3.695,,,
2919.7,3.726,,,
2921.3,3.703,,,
2923.3,3.711,,,
2925.3,3.734,,,
2927.3,3.758,,,
2929.3,3.739,,,
2931.3,3.771,,,
2933.3,3.729,,,
2935.3,3.773,,,
2937.3,3.742,,,
2939.3,3.775,,,
2941.3,3.778,,,
2943.3,3.762,,,
2945.3,3.779,,,
2947.3,3.751,,,
2949.3,3.787,,,
2951.3,3.781,,,
2953.3,3.798,,,
2955.3,3.799,,,
2957.3,3.775,,,
2959.3,3.759,,,
2961.3,3.807,,,
2963.3,3.858,,,
2965.3,3.829,,,
2967.3,3.807,,,
2969.3,3.798,,,
2971.3,3.821,,,
2973.3,3.831,,,
2975.3,3.826,,,
2977.3,3.832,,,
2979.3,3.851,,,
2981.3,3.838,,,
2983.3,3.827,,,
2985.3,3.829,,,
2987.3,3.868,,,
2989.3,3.851,,,
2991.1,3.842,,,
2993.1,3.863,,,
2995.1,3.889,,,
2997.1,3.864,,,
2999.1,3.859,,,
3001.1,3.886,,,
3003.1,3.905,,,
3005.1,3.876,,,
3007.1,3.882,,,
3009.1,3.876,,,
3011.1,3.877,,,
3013.1,3.883,,,
3015,3.892,,,
3017,3.885,,,
3019,3.909,,,
3021,3.961,,,
3023,3.965,,,
3025,3.981,,,
3027,3.998,,,
3029,3.964,,,
3031,4.004,,,
3033,4.011,,,
3035,4.006,,,
3037,4,,,
3039,3.997,,,
3041,3.977,,,
3043,3.998,,,
3045,4.004,,,
3047,4.01,,,
3049,4.028,,,
3051,4.054,,,
3053,4,,,
3055,4.04,,,
3057,4.035,,,
3059,4.027,,,
3061,4.012,,,
3063,4.055,,,
3065,3.993,,,
3067,3.973,,,
3069,3.987,,,
3071,3.978,,,
3073,4.016,,,
3075,4.007,,,
3077,4.021,,,
3079,4.018,,,
3081,4.006,,,
3083,3.998,,,
3085,3.989,,,
3087,4.023,,,
3089,4.032,,,
3091,4.039,,,
3093,4.022,,,
3095,4.031,,,
3097,4.105,,,
3099,4.113,,,
3101,4.117,,,
3103,4.118,,,
3105,4.129,,,
3107,4.094,,,
3109,4.112,,,
3111,4.129,,,
3113,4.122,,,
3115,4.134,,,
3117,4.147,,,
3119,4.152,,,
3121,4.108,,,
3123,4.141,,,
3125,4.138,,,
3127,4.145,,,
3129,4.156,,,
3131,4.164,,,
3133,4.163,,,
3135,4.15,,,
3137,4.145,,,
3139,4.169,,,
3141,4.15,,,
3143,4.167,,,
3145,4.177,,,
3147,4.191,,,
3149,4.197,,,
3151,4.197,,,
3153,4.213,,,
3155,4.22,,,
3157,4.226,,,
3159,4.196,,,
3161,4.113,,,
3163,4.1,,,
3165,4.089,,,
3167,4.14,,,
3169,4.116,,,
3171,4.094,,,
3173,4.128,,,
3175,4.113,,,
3177,4.132,,,
3179,4.13,,,
3181,4.155,,,
3183,4.147,,,
3185,4.143,,,
3187,4.158,,,
3189,4.13,,,
3191,4.138,,,
3193,4.132,,,
3195,4.168,,,
3197,4.169,,,
3199,4.175,,,
3201,4.198,,,
3203,4.185,,,
3205,4.186,,,
3207,4.181,,,
3209,4.151,,,
3211,4.185,,,
3213,4.202,,,
3215,4.216,,,
3217,4.192,,,
3219,4.168,,,
3221,4.205,,,
3223,4.222,,,
3225,4.196,,,
3227,4.207,,,
3229,4.241,,,
3231,4.203,,,
3233,4.22,,,
3235,4.27,,,
3237,4.234,,,
3239,4.233,,,
3241,4.229,,,
3243,4.261,,,
3245,4.216,,,
3247,4.246,,,
3249,4.278,,,
3251,4.258,,,
3253,4.257,,,
3255,4.258,,,
3257,4.261,,,
3259,4.269,,,
3261,4.269,,,
3263,4.301,,,
3265,4.314,,,
3267,4.301,,,
3269,4.297,,,
3271,4.299,,,
3273,4.347,,,
3275,4.295,,,
3277,4.318,,,
3279,4.327,,,
3281,4.323,,,
3283,4.348,,,
3285,4.32,,,
3287,4.338,,,
3289,4.307,,,
3291,4.33,,,
3293,4.344,,,
3295,4.331,,,
3297,4.364,,,
3299,4.361,,,
3301,4.368,,,
3303,4.369,,,
3305,4.38,,,
3307,4.347,,,
3309,4.383,,,
3311,4.391,,,
3313,4.347,,,
3315,4.382,,,
3317,4.366,,,
3319,4.387,,,
3321,4.387,,,
3323,4.487,,,
3325,4.449,,,
3327,4.458,,,
3329,4.413,,,
3331,4.414,,,
3333,4.424,,,
3335,4.414,,,
3337,4.447,,,
3339,4.428,,,
3341,4.415,,,
3343,4.462,,,
3345,4.422,,,
3347,4.442,,,
3349,4.453,,,
3351,4.433,,,
3353,4.455,,,
3355,4.469,,,
3357,4.445,,,
3359,4.448,,,
3361,4.469,,,
3363,4.476,,,
3365,4.454,,,
3367,4.455,,,
3369,4.471,,,
3371,4.469,,,
3373,4.479,,,
3375,4.451,,,
3377,4.458,,,
3379,4.483,,,
3381,4.488,,,
3383,4.476,,,
3385,4.486,,,
3387,4.469,,,
3389,4.482,,,
3391,4.501,,,
3393,4.477,,,
3395,4.499,,,
3397,4.512,,,
3399,4.495,,,
3401,4.499,,,
3403,4.505,,,
3405,4.551,,,
3407,4.572,,,
3409,4.568,,,
3411,4.548,,,
3413,4.557,,,
3415,4.573,,,
3417,4.611,,,
3419,4.588,,,
3421,4.602,,,
3423,4.571,,,
3425,4.563,,,
3427,4.589,,,
3429,4.597,,,
3431,4.582,,,
3433,4.61,,,
3435,4.616,,,
3437,4.63,,,
3439,4.652,,,
3441,4.662,,,
3443,4.664,,,
3445,4.636,,,
3447,4.647,,,
3449,4.636,,,
3451,4.675,,,
3453,4.68,,,
3455,4.647,,,
3457,4.674,,,
3459,4.675,,,
3461,4.668,,,
3463,4.686,,,
3465,4.697,,,
3467,4.687,,,
3469,4.705,,,
3471,4.708,,,
3473,4.701,,,
3475,4.703,,,
3477,4.677,,,
3479,4.722,,,
3481,4.687,,,
3483,4.692,,,
3485,4.702,,,
3487,4.763,,,
3489,4.763,,,
3491,4.784,,,
3493,4.773,,,
3495,4.79,,,
3497,4.719,,,
3499,4.758,,,
3501,4.741,,,
3503,4.715,,,
3505,4.752,,,
3507,4.74,,,
3509,4.757,,,
3511,4.728,,,
3513,4.764,,,
3515,4.769,,,
3517,4.782,,,
3519,4.736,,,
3521,4.764,,,
3523,4.768,,,
3525,4.788,,,
3527,4.762,,,
3529,4.784,,,
3531,4.791,,,
3533,4.823,,,
3535,4.78,,,
3537,4.835,,,
3539,4.838,,,
3541,4.805,,,
3543,4.804,,,
3545,4.804,,,
3547,4.818,,,
3549,4.826,,,
3551,4.853,,,
3553,4.798,,,
3555,4.858,,,
3557,4.824,,,
3559,4.848,,,
3561,4.842,,,
3563,4.837,,,
3565,4.86,,,
3567,4.842,,,
3569,4.846,,,
3571,4.872,,,
3573,4.875,,,
3575,4.847,,,
3577,4.85,,,
3579,4.861,,,
3581,4.872,,,
3583,4.913,,,
3585,4.937,,,
3587,4.866,,,
3589,4.914,,,
3591,4.91,,,
3593,4.917,,,
3595,4.931,,,
3597,4.939,,,
3599,4.891,,,
3601,4.915,,,
3603,4.926,,,
3605,4.927,,,
3607,4.936,,,
3609,4.931,,,
3611,4.906,,,
3613,4.943,,,
3615,4.933,,,
3617,4.925,,,
3619,4.938,,,
3621,4.966,,,
3623,4.956,,,
3625,4.965,,,
3627,4.995,,,
3629,4.979,,,
3631,4.994,,,
3633,4.992,,,
3635,5.026,,,
3637,5.014,,,
3639,5.003,,,
3641,4.993,,,
3643,4.998,,,
3645,5.004,,,
3647,5.015,,,
3649,5.022,,,
3651,5.035,,,
3653,5.022,,,
3655,5.044,,,
3657,5.074,,,
3659,5.066,,,
3661,5.072,,,
3663,5.055,,,
3665,5.041,,,
3667,5.069,,,
3669,5.082,,,
3671,5.09,,,
3673,5.059,,,
3675,5.065,,,
3677,5.048,,,
3679,5.069,,,
3681,5.095,,,
3683,5.102,,,
3685,5.086,,,
3687,5.088,,,
3687.4,5.102,,,
3689.4,5.119,,,
3691.4,5.124,,,
3693.4,5.128,,,
3695.4,5.135,,,
3697.4,5.139,,,
3699.4,5.142,,,
3701.4,5.144,,,
3703.4,5.142,,,
3705.4,5.155,,,
3707.4,5.147,,,
3709.4,5.153,,,
3711,5.145,,,
3713,5.13,,,
3715,5.151,,,
3717,5.181,,,
3719,5.185,,,
3721,5.214,,,
3723,5.214,,,
3725,5.189,,,
3727,5.214,,,
3729,5.203,,,
3731,5.211,,,
3733,5.218,,,
3735,5.196,,,
3737,5.225,,,
3739,5.232,,,
3741,5.201,,,
3743,5.237,,,
3745,5.219,,,
3747,5.239,,,
3749,5.253,,,
3751,5.256,,,
3753,5.259,,,
3755,5.265,,,
3757,5.217,,,
3759,5.281,,,
3761,5.27,,,
3763,5.253,,,
3765,5.284,,,
3767,5.282,,,
3769,5.314,,,
3771,5.33,,,
3773,5.293,,,
3775,5.318,,,
3777,5.279,,,
3779,5.326,,,
3781,5.338,,,
3783,5.296,,,
3785,5.324,,,
3787,5.336,,,
3789,5.33,,,
3791,5.313,,,
3793,5.337,,,
3795,5.377,,,
3797,5.36,,,
3799,5.354,,,
3801,5.377,,,
3803,5.387,,,
3805,5.395,,,
3807,5.394,,,
3809,5.386,,,
3811,5.395,,,
3813,5.421,,,
3815,5.377,,,
3817,5.378,,,
3819,5.421,,,
3821,5.45,,,
3823,5.421,,,
3825,5.433,,,
3827,5.422,,,
3829,5.421,,,
3831,5.42,,,
3833,5.42,,,
3835,5.433,,,
3837,5.417,,,
3839,5.451,,,
3841,5.461,,,
3843,5.484,,,
3845,5.485,,,
3847,5.459,,,
3849,5.49,,,
3851,5.467,,,
3853,5.484,,,
3855,5.442,,,
3855,5.47,,,
3857,5.462,,,
3859,5.483,,,
3861,5.528,,,
3863,5.492,,,
3865,5.528,,,
3867,5.488,,,
3869,5.516,,,
3871,5.544,,,
3873,5.521,,,
3875,5.552,,,
3877,5.566,,,
3879,5.602,,,
3881,5.569,,,
3883,5.55,,,
3885,5.503,,,
3887,5.53,,,
3889,5.543,,,
3891,5.54,,,
3893,5.596,,,
3895,5.595,,,
3897,5.565,,,
3899,5.58,,,
3901,5.611,,,
3903,5.565,,,
3905,5.583,,,
3907,5.627,,,
3909,5.619,,,
3911,5.617,,,
3913,5.631,,,
3915,5.624,,,
3917,5.61,,,
3919,5.625,,,
3921,5.67,,,
3923,5.661,,,
3925,5.651,,,
3927,5.633,,,
3929,5.657,,,
3931,5.624,,,
3933,5.663,,,
3935,5.704,,,
3937,5.675,,,
3939,5.741,,,
3941,5.703,,,
3943,5.702,,,
3945,5.717,,,
3947,5.731,,,
3949,5.721,,,
3951,5.726,,,
3953,5.726,,,
3955,5.717,,,
3957,5.729,,,
3959,5.759,,,
3961,5.774,,,
3963,5.747,,,
3965,5.774,,,
3967,5.752,,,
3969,5.779,,,
3971,5.773,,,
3973,5.79,,,
3975,5.775,,,
3977,5.787,,,
3979,5.769,,,
3981,5.774,,,
3983,5.781,,,
3985,5.803,,,
3987,5.79,,,
3989,5.822,,,
3991,5.831,,,
3993,5.836,,,
3995,5.824,,,
3997,5.829,,,
3999,5.854,,,
4001,5.839,,,
4003,5.839,,,
4005,5.832,,,
4007,5.865,,,
4009,5.85,,,
4011,5.867,,,
4013,5.87,,,
4015,5.889,,,
4017,5.904,,,
4019,5.866,,,
4021,5.884,,,
4023,5.889,,,
4025,5.927,,,
4027,5.922,,,
4029,5.956,,,
4031,5.921,,,
4033,5.92,,,
4035,5.931,,,
4037,5.936,,,
4039,5.929,,,
4041,5.939,,,
4043,5.951,,,
4045,5.953,,,
4047,5.956,,,
4049,5.957,,,
4051,5.962,,,
4053,5.955,,,
4055,5.959,,,
4057,5.971,,,
4059,5.962,,,
4061,5.983,,,
4063,5.994,,,
4065,6.009,,,
4067,5.987,,,
4069,6.028,,,
4071,5.983,,,
4073,6.006,,,
4075,6.013,,,
4077,6.045,,,
4079,6.016,,,
4081,6.049,,,
4083,6.004,,,
4085,6.055,,,
4087,6.067,,,
4089,6.062,,,
4091,6.066,,,
4093,6.056,,,
4095,6.068,,,
4097,6.075,,,
4099,6.041,,,
4101,6.049,,,
4103,6.058,,,
4105,6.063,,,
4107,6.045,,,
4109,6.075,,,
4111,6.049,,,
4113,6.078,,,
4115,6.116,,,
4117,6.09,,,
4119,6.13,,,
4121,6.128,,,
4123,6.131,,,
4125,6.118,,,
4127,6.129,,,
4129,6.118,,,
4131,6.138,,,
4133,6.12,,,
4135,6.147,,,
4137,6.146,,,
4139,6.167,,,
4141,6.173,,,
4143,6.181,,,
4145,6.157,,,
4147,6.156,,,
4149,6.175,,,
4151,6.187,,,
4153,6.214,,,
4155,6.186,,,
4157,6.153,,,
4159,6.215,,,
4161,6.195,,,
4163,6.213,,,
4165,6.212,,,
4167,6.229,,,
4169,6.237,,,
4171,6.237,,,
4173,6.262,,,
4175,6.288,,,
4177,6.311,,,
4179,6.29,,,
4181,6.309,,,
4183,6.328,,,
4185,6.318,,,
4187,6.316,,,
4189,6.335,,,
4191,6.31,,,
4193,6.303,,,
4195,6.311,,,
4197,6.283,,,
4199,6.277,,,
4201,6.316,,,
4203,6.286,,,
4205,6.304,,,
4207,6.316,,,
4209,6.333,,,
4211,6.338,,,
4213,6.363,,,
4215,6.356,,,
4217.3,6.354,,,
4219.3,6.326,,,
4221.3,6.332,,,
4223.2,6.338,,,
4225.2,6.335,,,
4227.2,6.367,,,
4229.2,6.347,,,
4231.2,6.375,,,
4233.2,6.369,,,
4235.2,6.369,,,
4237.2,6.381,,,
4239.2,6.381,,,
4241.2,6.377,,,
4243.2,6.386,,,
4245.2,6.409,,,
4247.2,6.381,,,
4249.2,6.406,,,
4251.2,6.397,,,
4253.2,6.416,,,
4255.2,6.419,,,
4257.2,6.411,,,
4259.2,6.412,,,
4261.2,6.423,,,
4263.2,6.439,,,
4265.2,6.451,,,
4267.2,6.456,,,
4269.2,6.471,,,
4271.2,6.462,,,
4273.2,6.471,,,
4275.2,6.476,,,
4277.2,6.477,,,
4279.2,6.502,,,
4281.2,6.483,,,
4283.2,6.496,,,
4285.2,6.476,,,
4287.2,6.485,,,
4289.2,6.504,,,
4291.2,6.484,,,
4293.2,6.524,,,
4295.2,6.512,,,
4297.2,6.533,,,
4299.2,6.535,,,
4301.2,6.522,,,
4303.2,6.541,,,
4305.2,6.53,,,
4307.2,6.538,,,
4309.2,6.573,,,
4311.2,6.541,,,
4313.2,6.563,,,
4315.2,6.562,,,
4317.2,6.567,,,
4319.2,6.562,,,
4321.2,6.58,,,
4323.2,6.568,,,
4325.2,6.605,,,
4327.2,6.606,,,
4329.2,6.614,,,
4331.2,6.633,,,
4333.2,6.607,,,
4335,6.64,,,
4337,6.605,,,
4339,6.59,,,
4341,6.646,,,
4343,6.651,,,
4345,6.653,,,
4347,6.661,,,
4349,6.675,,,
4351,6.664,,,
4353,6.669,,,
4355,6.686,,,
4357,6.69,,,
4359,6.702,,,
4361,6.669,,,
4363,6.641,,,
4365,6.648,,,
4367,6.679,,,
4369,6.695,,,
4371,6.663,,,
4373,6.718,,,
4375,6.702,,,
4377,6.712,,,
4379,6.714,,,
4381,6.704,,,
4383,6.726,,,
4385,6.731,,,
4387,6.707,,,
4389,6.717,,,
4391,6.718,,,
4393,6.759,,,
4395,6.766,,,
4397,6.766,,,
4399,6.78,,,
4401,6.803,,,
4403,6.81,,,
4405,6.787,,,
4407,6.8,,,
4409,6.81,,,
4411,6.797,,,
4413,6.815,,,
4415,6.83,,,
4417,6.822,,,
4419,6.8,,,
4421,6.827,,,
4423,6.832,,,
4425,6.856,,,
4427,6.861,,,
4429,6.85,,,
4431,6.835,,,
4433,6.866,,,
4435,6.882,,,
4437,6.892,,,
4439,6.873,,,
4441,6.916,,,
4443,6.899,,,
4445,6.91,,,
4447,6.91,,,
4449,6.933,,,
4451,6.898,,,
4453,6.92,,,
4455,6.914,,,
4457,6.928,,,
4459,6.908,,,
4461,6.92,,,
4463,6.95,,,
4465,6.953,,,
4467,6.967,,,
4469,6.966,,,
4471,6.96,,,
4473,7.01,,,
4475,6.974,,,
4477,6.984,,,
4479,6.994,,,
4481,6.993,,,
4483,6.989,,,
4485,7.011,,,
4487,7.049,,,
4489,6.984,,,
4491,6.978,,,
4493,7.038,,,
4495,7.032,,,
4497,7.06,,,
4499,7.045,,,
4501,7.057,,,
4503,7.074,,,
4505,7.054,,,
4507,7.062,,,
4509,7.038,,,
4511,7.079,,,
4513,7.054,,,
4515,7.068,,,
4517,7.075,,,
4519,7.126,,,
4521,7.154,,,
4523,7.168,,,
4525,7.174,,,
4527,7.169,,,
4529,7.091,,,
4531,7.135,,,
4533,7.114,,,
4535,7.113,,,
4537,7.161,,,
4539,7.123,,,
4541,7.118,,,
4543,7.186,,,
4545,7.179,,,
4547,7.171,,,
4549,7.153,,,
4551,7.178,,,
4553,7.171,,,
4555,7.201,,,
4557,7.12,,,
4559,7.168,,,
4561,7.18,,,
4563,7.169,,,
4565,7.19,,,
4567,7.215,,,
4569,7.225,,,
4571,7.234,,,
4573,7.226,,,
4575,7.223,,,
4577,7.241,,,
4579,7.253,,,
4581,7.237,,,
4583,7.272,,,
4585,7.26,,,
4587,7.259,,,
4589,7.253,,,
4591,7.287,,,
4593,7.288,,,
4595,7.287,,,
4597,7.287,,,
4599,7.296,,,
4601,7.294,,,
4603,7.268,,,
4605,7.299,,,
4607,7.32,,,
4609,7.377,,,
4611,7.347,,,
4613,7.33,,,
4615,7.348,,,
4617,7.359,,,
4619,7.378,,,
4621,7.366,,,
4623,7.416,,,
4625,7.407,,,
4627,7.403,,,
4629,7.395,,,
4631,7.429,,,
4633,7.407,,,
4635,7.437,,,
4637,7.414,,,
4639,7.445,,,
4641,7.425,,,
4643,7.446,,,
4645,7.461,,,
4647,7.425,,,
4649,7.433,,,
4651,7.432,,,
4653,7.491,,,
4655,7.466,,,
4657,7.499,,,
4659,7.525,,,
4661,7.473,,,
4663,7.523,,,
4665,7.505,,,
4667,7.527,,,
4669,7.506,,,
4671,7.48,,,
4673,7.524,,,
4675,7.522,,,
4677,7.512,,,
4679,7.547,,,
4681,7.535,,,
4683,7.536,,,
4683.3,7.299,,,
4683.3,7.562,,,
4685.3,7.589,,,
4687.3,7.597,,,
4689.3,7.618,,,
4691.3,7.611,,,
4693.3,7.616,,,
4695.2,7.622,,,
4697.2,7.617,,,
4699.2,7.659,,,
4701.2,7.6,,,
4703.2,7.608,,,
4705.2,7.606,,,
4707.2,7.619,,,
4709.2,7.67,,,
4711.2,7.657,,,
4713.2,7.679,,,
4715.2,7.688,,,
4717.2,7.691,,,
4719.2,7.679,,,
4721.2,7.681,,,
4723.2,7.656,,,
4725.2,7.696,,,
4727.2,7.674,,,
4729.2,7.696,,,
4731.2,7.679,,,
4733.2,7.701,,,
4735.2,7.706,,,
4737.2,7.703,,,
4739.2,7.737,,,
4741.2,7.719,,,
4743,7.735,,,
4745,7.729,,,
4747,7.708,,,
4749,7.761,,,
4751,7.735,,,
4753,7.77,,,
4755,7.76,,,
4757,7.78,,,
4759,7.796,,,
4761,7.796,,,
4763,7.775,,,
4765,7.828,,,
4767,7.842,,,
4769,7.813,,,
4771,7.851,,,
4773,7.833,,,
4775,7.844,,,
4777,7.83,,,
4779,7.869,,,
4781,7.872,,,
4783,7.866,,,
4785,7.872,,,
4787,7.909,,,
4789,7.895,,,
4791,7.916,,,
4793,7.916,,,
4795,7.915,,,
4797,7.924,,,
4799,7.927,,,
4801,7.923,,,
4803,7.918,,,
4805,7.954,,,
4807,7.951,,,
4809,7.952,,,
4811,7.987,,,
4813,7.972,,,
4815,7.993,,,
4817,7.976,,,
4819,7.982,,,
4821,7.979,,,
4823,7.997,,,
4825,7.99,,,
4827,7.989,,,
4829,8.007,,,
4831,8.001,,,
4833,8.025,,,
4835,8,,,
4837,8.007,,,
4839,8.027,,,
4841,8.033,,,
4843,8.041,,,
4845,8.032,,,
4847,8.06,,,
4849,8.056,,,
4851,8.041,,,
4853,8.058,,,
4855,8.086,,,
4857,8.069,,,
4859,8.113,,,
4861,8.1,,,
4863,8.112,,,
4865,8.135,,,
4867,8.135,,,
4869,8.165,,,
4871,8.147,,,
4873,8.181,,,
4875,8.188,,,
4877,8.165,,,
4879,8.218,,,
4881,8.181,,,
4883,8.197,,,
4885,8.214,,,
4887,8.254,,,
4889,8.193,,,
4891,8.223,,,
4893,8.21,,,
4895,8.223,,,
4897,8.18,,,
4899,8.193,,,
4901,8.163,,,
4903,8.221,,,
4905,8.221,,,
4907,8.233,,,
4909,8.223,,,
4911,8.241,,,
4913,8.26,,,
4915,8.248,,,
4917,8.26,,,
4919,8.261,,,
4921,8.241,,,
4923,8.268,,,
4925,8.3,,,
4927,8.299,,,
4929,8.337,,,
4931,8.321,,,
4933,8.305,,,
4935,8.338,,,
4937,8.341,,,
4939,8.361,,,
4941,8.353,,,
4943,8.389,,,
4945,8.355,,,
4947,8.386,,,
4949,8.37,,,
4951,8.392,,,
4953,8.396,,,
4955,8.4,,,
4957,8.398,,,
4959,8.404,,,
4961,8.434,,,
4963,8.431,,,
4965,8.424,,,
4967,8.444,,,
4969,8.451,,,
4971,8.445,,,
4973,8.482,,,
4975,8.48,,,
4977,8.472,,,
4979,8.463,,,
4981,8.485,,,
4983,8.478,,,
4985,8.491,,,
4987,8.497,,,
4989,8.524,,,
4991,8.504,,,
4993,8.527,,,
4995,8.525,,,
4997,8.558,,,
4999,8.516,,,
5001,8.512,,,
5003,8.551,,,
5005,8.567,,,
5007,8.562,,,
5009,8.559,,,
5011,8.57,,,
5013,8.577,,,
5015,8.551,,,
5017,8.562,,,
5019,8.559,,,
5021,8.597,,,
5023,8.606,,,
5025,8.59,,,
5027,8.62,,,
5029,8.63,,,
5031,8.622,,,
5033,8.589,,,
5035,8.57,,,
5037,8.604,,,
5039,8.623,,,
5041,8.598,,,
5043,8.617,,,
5045,8.642,,,
5047,8.623,,,
5049,8.611,,,
5051,8.619,,,
5053,8.656,,,
5055,8.649,,,
5057,8.682,,,
5059,8.662,,,
5061,8.647,,,
5063,8.693,,,
5065,8.712,,,
5067,8.687,,,
5069,8.703,,,
5071,8.737,,,
5073,8.719,,,
5075,8.724,,,
5077,8.749,,,
5079,8.741,,,
5081,8.731,,,
5083,8.749,,,
5085,8.743,,,
5087,8.753,,,
5089,8.769,,,
5091,8.765,,,
5093,8.772,,,
5095,8.78,,,
5097,8.795,,,
5099,8.776,,,
5101,8.793,,,
5103,8.826,,,
5105,8.804,,,
5107,8.821,,,
5109,8.821,,,
5111,8.839,,,
5113,8.831,,,
5115,8.848,,,
5117,8.848,,,
5119,8.87,,,
5121,8.901,,,
5123,8.898,,,
5125,8.906,,,
5127,8.913,,,
5129,8.89,,,
5131,8.906,,,
5133,8.932,,,
5135,8.932,,,
5137,8.903,,,
5139,8.917,,,
5141,8.966,,,
5143,8.957,,,
5145,8.916,,,
5147,8.952,,,
5149,8.943,,,
5151,8.954,,,
5153,8.984,,,
5155,8.98,,,
5157,8.974,,,
5159,9.028,,,
5161,8.972,,,
5163,8.997,,,
5165,9.008,,,
5167,9.057,,,
5169,9.03,,,
5171,9.048,,,
5173,9.058,,,
5175,9.063,,,
5177,9.044,,,
5179,9.047,,,
5181,9.07,,,
5183,9.047,,,
5185,9.061,,,
5187,9.058,,,
5189,9.081,,,
5191,9.075,,,
5193,9.074,,,
5195,9.103,,,
5197,9.112,,,
5199,9.109,,,
5201,9.121,,,
5203,9.146,,,
5205,9.148,,,
5207,9.132,,,
5209,9.124,,,
5211,9.142,,,
5213,9.163,,,
5215,9.209,,,
5217,9.18,,,
5219,9.185,,,
5221,9.176,,,
5223,9.199,,,
5223.3,9.185,,,
5225.3,9.222,,,
5227.3,9.232,,,
5229.3,9.238,,,
5231.3,9.249,,,
5233.3,9.238,,,
5235.3,9.274,,,
5237.3,9.249,,,
5239.3,9.303,,,
5241.3,9.287,,,
5243.3,9.255,,,
5245.3,9.286,,,
5247.2,9.249,,,
5249.2,9.298,,,
5251.2,9.298,,,
5253.2,9.291,,,
5255.2,9.299,,,
5257.2,9.291,,,
5259.2,9.312,,,
5261.2,9.308,,,
5263.2,9.336,,,
5265.2,9.331,,,
5267.2,9.361,,,
5269.2,9.361,,,
5271.2,9.342,,,
5273.2,9.356,,,
5275.2,9.365,,,
5277.2,9.376,,,
5279.2,9.392,,,
5281.2,9.389,,,
5283.2,9.401,,,
5285.2,9.395,,,
5287.2,9.406,,,
5289.2,9.41,,,
5291.2,9.458,,,
5293.2,9.465,,,
5295.2,9.496,,,
5297.2,9.486,,,
5299.2,9.452,,,
5301.2,9.497,,,
5303.2,9.467,,,
5305.2,9.49,,,
5307.2,9.528,,,
5309.2,9.484,,,
5311.2,9.516,,,
5313.2,9.503,,,
5315.2,9.557,,,
5317.2,9.556,,,
5319.2,9.562,,,
5321.2,9.531,,,
5323.2,9.552,,,
5325.2,9.565,,,
5327.2,9.572,,,
5329.2,9.574,,,
5331.2,9.581,,,
5333.2,9.597,,,
5335.2,9.592,,,
5337.2,9.596,,,
5339.2,9.612,,,
5341.2,9.592,,,
5343.2,9.59,,,
5345.2,9.578,,,
5347.2,9.612,,,
5349.2,9.623,,,
5351.2,9.6,,,
5353.2,9.643,,,
5355.2,9.617,,,
5357.2,9.617,,,
5359.2,9.66,,,
5361.2,9.671,,,
5363.2,9.64,,,
5365.2,9.614,,,
5367.2,9.677,,,
5369.2,9.669,,,
5371.2,9.658,,,
5373.2,9.691,,,
5375.2,9.688,,,
5377.2,9.714,,,
5379.2,9.693,,,
5381.2,9.744,,,
5383.2,9.711,,,
5385.2,9.728,,,
5387.2,9.715,,,
5389.2,9.744,,,
5391.2,9.737,,,
5393.2,9.743,,,
5395.2,9.749,,,
5397.2,9.753,,,
5399.2,9.791,,,
5401.2,9.777,,,
5403.2,9.806,,,
5405.2,9.792,,,
5407.2,9.809,,,
5409.2,9.803,,,
5411.2,9.797,,,
5413.2,9.855,,,
5415.2,9.86,,,
5417.2,9.854,,,
5419.2,9.853,,,
5421.2,9.854,,,
5423.2,9.867,,,
5425.2,9.854,,,
5427.2,9.902,,,
5429.2,9.867,,,
5431.2,9.89,,,
5433.2,9.884,,,
5435.2,9.854,,,
5437.2,9.917,,,
5439.2,9.889,,,
5441.2,9.93,,,
5443.2,9.941,,,
5445.2,9.918,,,
5447.2,9.951,,,
5449.2,9.907,,,
5451.2,9.922,,,
5453.2,9.967,,,
5455.2,9.956,,,
5457.2,9.979,,,
5459.2,9.994,,,
5461.2,10.001,,,
5463.2,10,,,
5465.2,10.007,,,
5467.2,10.025,,,
5469.2,10,,,
5471.2,10.008,,,
5473.2,10.013,,,
5475.2,10.04,,,
5477.2,10.023,,,
5479.2,10.026,,,
5481.2,10.039,,,
5483.2,10.082,,,
5485.2,10.067,,,
5487.2,10.098,,,
5489.2,10.079,,,
5491.2,10.104,,,
5493.2,10.076,,,
5495.2,10.114,,,
5497.2,10.099,,,
5499.2,10.123,,,
5501.2,10.143,,,
5503.2,10.127,,,
5505.2,10.165,,,
5507.2,10.121,,,
5509.2,10.177,,,
5511.2,10.161,,,
5513.2,10.202,,,
5515.2,10.177,,,
5517.2,10.183,,,
5519.2,10.213,,,
5521.2,10.199,,,
5523.2,10.216,,,
5525.2,10.213,,,
5527.2,10.226,,,
5529.2,10.228,,,
5531.2,10.21,,,
5533.2,10.224,,,
5535,10.255,,,
5537,10.259,,,
5539,10.27,,,
5541,10.262,,,
5543,10.238,,,
5545,10.286,,,
5547,10.295,,,
5549,10.279,,,
5551,10.279,,,
5553,10.316,,,
5555,10.32,,,
5557,10.303,,,
5559,10.326,,,
5561,10.346,,,
5563,10.352,,,
5565,10.344,,,
5567,10.338,,,
5569,10.365,,,
5571,10.383,,,
5573,10.395,,,
5575,10.377,,,
5577,10.407,,,
5579,10.411,,,
5581,10.435,,,
5583,10.418,,,
5585,10.422,,,
5587,10.405,,,
5589,10.445,,,
5591,10.443,,,
5593,10.435,,,
5595,10.474,,,
5597,10.484,,,
5599,10.484,,,
5601,10.514,,,
5603,10.501,,,
5605,10.503,,,
5607,10.517,,,
5609,10.48,,,
5611,10.523,,,
5613,10.541,,,
5615,10.514,,,
5617,10.533,,,
5619,10.554,,,
5621,10.551,,,
5623,10.545,,,
5625,10.581,,,
5627,10.568,,,
5629,10.581,,,
5631,10.624,,,
5633,10.62,,,
5635,10.641,,,
5637,10.618,,,
5639,10.644,,,
5641,10.632,,,
5643,10.658,,,
5645,10.689,,,
5647,10.704,,,
5649,10.708,,,
5651,10.724,,,
5653,10.7,,,
5655,10.722,,,
5657,10.751,,,
5659,10.731,,,
5661,10.708,,,
5663,10.724,,,
5665,10.713,,,
5667,10.734,,,
5669,10.736,,,
5671,10.776,,,
5673,10.783,,,
5675,10.788,,,
5677,10.807,,,
5679,10.79,,,
5681,10.773,,,
