Repository: ACME-MG/moga_neml

# MOGA NEML

The repository contains code for calibrating the constitutive parameters of phenomenological creep models. The code combines the multi-objective genetic algorithm (MOGA) implemented in Pymoo with the nuclear engineering material model library (NEML). The following README was last updated on the 19th of December, 2023.

## Reading an experimental dataset (`read_data`)

The `read_data` function reads experimental data into the `Interface` class.
* `file_path`: This argument defines the path to the experimental data. Note that this path appends the `input_path` value defined when initialising the `Interface` class.

File: optimiser/input/inl_2/850_43_Air4.csv
x,y,temp,stress,type,title
0,0,850,43,creep,Air4
0,0,,,
0.013,0.463,,,
0.018,0.536,,,
0.022,0.502,,,
0.026,0.521,,,
0.031,0.537,,,
0.035,0.531,,,
0.04,0.531,,,
0.044,0.557,,,
0.048,0.547,,,
0.053,0.539,,,
0.057,0.543,,,
0.062,0.547,,,
0.066,0.55,,,
0.07,0.558,,,
0.075,0.551,,,
0.079,0.551,,,
0.083,0.56,,,
0.088,0.561,,,
0.092,0.555,,,
0.097,0.55,,,
0.101,0.543,,,
0.105,0.565,,,
0.11,0.55,,,
0.114,0.547,,,
0.119,0.555,,,
0.123,0.561,,,
0.127,0.564,,,
0.132,0.584,,,
0.136,0.558,,,
0.141,0.568,,,
0.145,0.556,,,
0.149,0.557,,,
0.154,0.555,,,
0.158,0.56,,,
0.163,0.558,,,
0.167,0.573,,,
0.171,0.58,,,
0.176,0.571,,,
0.18,0.557,,,
0.185,0.574,,,
0.189,0.564,,,
0.193,0.571,,,
0.198,0.58,,,
0.202,0.56,,,
0.207,0.576,,,
0.211,0.57,,,
0.215,0.571,,,
0.22,0.565,,,
0.224,0.57,,,
0.229,0.565,,,
0.233,0.564,,,
0.237,0.584,,,
0.242,0.568,,,
0.246,0.574,,,
0.25,0.567,,,
0.5,0.59,,,
2.5,0.632,,,
4.012,0.642,,,
6.012,0.675,,,
8.012,0.68,,,
10.012,0.694,,,
12.012,0.716,,,
14.012,0.713,,,
14.746,0.713,,,
16.746,0.718,,,
18.746,0.746,,,
20.746,0.744,,,
22.746,0.757,,,
24.746,0.76,,,
26.746,0.767,,,
28.746,0.789,,,
30.746,0.784,,,
32.746,0.78,,,
34.746,0.774,,,
36.746,0.805,,,
38.746,0.802,,,
40.746,0.813,,,
42.746,0.822,,,
44.746,0.821,,,
46.746,0.818,,,
48.746,0.829,,,
50.746,0.836,,,
52.746,0.849,,,
54.746,0.85,,,
56.746,0.843,,,
58.746,0.865,,,
60.746,0.858,,,
62.746,0.867,,,
64.746,0.857,,,
66.746,0.879,,,
68.746,0.875,,,
70.746,0.881,,,
71.8,0.887,,,
73.8,0.898,,,
75.8,0.896,,,
77.8,0.89,,,
79.8,0.897,,,
81.8,0.922,,,
83.8,0.913,,,
85.8,0.908,,,
87.8,0.918,,,
89.8,0.908,,,
91.8,0.918,,,
93.8,0.937,,,
95.8,0.928,,,
97.8,0.934,,,
99.8,0.944,,,
101.8,0.959,,,
103.8,0.948,,,
105.8,0.942,,,
107.8,0.962,,,
109.8,0.966,,,
111.8,0.969,,,
113.8,0.978,,,
115.8,0.976,,,
117.8,0.988,,,
119.8,0.988,,,
121.8,0.988,,,
123.8,0.984,,,
125.8,0.996,,,
127.8,0.992,,,
129.8,1.006,,,
131.8,1.003,,,
133.8,1.019,,,
135.8,1.024,,,
137.8,1.009,,,
139.8,1.022,,,
141.8,1.014,,,
143.8,1.028,,,
145.8,1.035,,,
147.8,1.033,,,
149.8,1.035,,,
151.8,1.031,,,
153.8,1.051,,,
155.8,1.049,,,
157.8,1.064,,,
159.8,1.048,,,
161.8,1.072,,,
163.8,1.046,,,
165.8,1.057,,,
167.8,1.069,,,
169.8,1.092,,,
171.8,1.096,,,
173.8,1.108,,,
175.8,1.094,,,
177.8,1.087,,,
179.8,1.113,,,
181.8,1.108,,,
183.8,1.094,,,
185.8,1.118,,,
187.8,1.106,,,
189.8,1.115,,,
191.8,1.1,,,
193.8,1.113,,,
195.8,1.121,,,
197.8,1.122,,,
199.8,1.132,,,
201.8,1.134,,,
203.8,1.14,,,
205.8,1.139,,,
207.8,1.137,,,
209.8,1.145,,,
211.8,1.126,,,
213.8,1.139,,,
215.8,1.152,,,
217.8,1.145,,,
219.8,1.158,,,
221.8,1.153,,,
223.8,1.164,,,
225.8,1.169,,,
227.8,1.153,,,
229.8,1.176,,,
231.8,1.172,,,
233.8,1.184,,,
235.8,1.179,,,
237.8,1.187,,,
239.8,1.178,,,
241.8,1.175,,,
243.8,1.179,,,
245.8,1.173,,,
247.8,1.2,,,
249.8,1.216,,,
251.8,1.198,,,
253.8,1.207,,,
255.8,1.219,,,
257.8,1.208,,,
259.8,1.218,,,
261.8,1.229,,,
263.8,1.211,,,
265.8,1.203,,,
267.8,1.224,,,
269.8,1.229,,,
271.8,1.218,,,
273.8,1.228,,,
275.8,1.227,,,
277.8,1.234,,,
279.8,1.232,,,
281.8,1.239,,,
283.8,1.239,,,
285.8,1.238,,,
287.8,1.239,,,
289.8,1.235,,,
291.8,1.264,,,
293.8,1.255,,,
295.8,1.25,,,
297.8,1.257,,,
299.8,1.265,,,
301.8,1.279,,,
303.8,1.279,,,
305.8,1.255,,,
307.8,1.263,,,
309.8,1.275,,,
311.8,1.268,,,
313.8,1.273,,,
315.8,1.273,,,
317.8,1.278,,,
319.8,1.279,,,
321.8,1.286,,,
323.8,1.281,,,
325.8,1.286,,,
327.8,1.306,,,
329.8,1.305,,,
331.8,1.31,,,
333.8,1.298,,,
335.8,1.313,,,
337.8,1.319,,,
339.8,1.303,,,
341.8,1.308,,,
343.8,1.32,,,
345.8,1.317,,,
347.8,1.33,,,
349.8,1.345,,,
351.8,1.334,,,
353.8,1.336,,,
355.8,1.349,,,
357.8,1.339,,,
359.8,1.344,,,
361.8,1.339,,,
363.8,1.35,,,
365.8,1.341,,,
367.8,1.346,,,
369.8,1.357,,,
371.8,1.36,,,
373.8,1.36,,,
375.8,1.367,,,
377.8,1.374,,,
379.8,1.367,,,
381.8,1.369,,,
383.8,1.367,,,
385.8,1.381,,,
387.8,1.382,,,
389.8,1.372,,,
391.8,1.392,,,
393.8,1.394,,,
395.8,1.388,,,
397.8,1.397,,,
399.8,1.412,,,
401.8,1.401,,,
403.8,1.402,,,
405.8,1.4,,,
407.8,1.408,,,
409.8,1.412,,,
411.8,1.405,,,
413.8,1.414,,,
415.8,1.43,,,
417.8,1.425,,,
419.8,1.426,,,
421.8,1.423,,,
423.8,1.44,,,
425.8,1.435,,,
427.8,1.439,,,
429.8,1.434,,,
431.8,1.429,,,
433.8,1.452,,,
435.8,1.442,,,
437.8,1.471,,,
439.8,1.454,,,
441.8,1.461,,,
443.8,1.462,,,
445.8,1.476,,,
447.8,1.472,,,
449.8,1.46,,,
451.8,1.459,,,
453.8,1.464,,,
455.8,1.49,,,
457.8,1.492,,,
459.8,1.48,,,
461.8,1.482,,,
463.8,1.49,,,
465.8,1.483,,,
467.8,1.483,,,
469.8,1.49,,,
471.8,1.478,,,
473.8,1.502,,,
475.8,1.502,,,
477.8,1.51,,,
479.8,1.516,,,
481.8,1.506,,,
483.8,1.507,,,
485.8,1.524,,,
487.8,1.51,,,
489.8,1.517,,,
491.8,1.522,,,
493.8,1.514,,,
495.8,1.524,,,
497.8,1.517,,,
499.8,1.54,,,
501.8,1.542,,,
503.8,1.541,,,
503.8,1.524,,,
505.8,1.528,,,
507.8,1.524,,,
509.8,1.537,,,
511.8,1.535,,,
513.8,1.536,,,
515.8,1.56,,,
517.8,1.549,,,
519.8,1.555,,,
521.8,1.58,,,
523.8,1.576,,,
525.8,1.566,,,
527.8,1.573,,,
529.8,1.576,,,
531.8,1.58,,,
533.8,1.574,,,
535.8,1.58,,,
537.8,1.606,,,
539.8,1.583,,,
541.8,1.597,,,
543.8,1.599,,,
545.8,1.603,,,
547.8,1.619,,,
549.8,1.611,,,
551.8,1.629,,,
553.8,1.628,,,
555.8,1.629,,,
557.8,1.623,,,
559.8,1.638,,,
561.8,1.627,,,
563.8,1.623,,,
565.8,1.632,,,
567.8,1.643,,,
569.8,1.631,,,
571.8,1.656,,,
573.8,1.653,,,
575.8,1.66,,,
577.8,1.646,,,
579.8,1.668,,,
581.8,1.674,,,
583.8,1.678,,,
585.8,1.673,,,
587.8,1.671,,,
589.8,1.666,,,
591.8,1.673,,,
593.8,1.678,,,
595.8,1.682,,,
597.8,1.68,,,
599.8,1.708,,,
601.8,1.7,,,
603.8,1.708,,,
605.8,1.694,,,
607.8,1.723,,,
609.8,1.706,,,
611.8,1.701,,,
613.8,1.711,,,
615.8,1.717,,,
617.8,1.726,,,
619.8,1.726,,,
621.8,1.715,,,
623.8,1.744,,,
625.8,1.728,,,
627.8,1.733,,,
629.8,1.737,,,
631.8,1.75,,,
633.8,1.746,,,
635.8,1.734,,,
637.8,1.743,,,
639.8,1.756,,,
641.8,1.737,,,
643.8,1.763,,,
645.8,1.761,,,
647.8,1.761,,,
649.8,1.775,,,
651.8,1.763,,,
653.8,1.777,,,
655.8,1.774,,,
657.8,1.784,,,
659.8,1.773,,,
661.8,1.776,,,
663.8,1.798,,,
665.8,1.801,,,
667.8,1.787,,,
669.8,1.791,,,
671.8,1.801,,,
673.8,1.792,,,
675.8,1.805,,,
677.8,1.797,,,
679.8,1.803,,,
681.8,1.808,,,
683.8,1.811,,,
685.8,1.828,,,
687.8,1.823,,,
689.8,1.821,,,
691.8,1.823,,,
693.8,1.833,,,
695.8,1.831,,,
697.8,1.829,,,
699.8,1.834,,,
701.8,1.832,,,
703.8,1.845,,,
705.8,1.84,,,
707.8,1.818,,,
709.8,1.844,,,
711.8,1.844,,,
713.8,1.841,,,
715.8,1.852,,,
717.8,1.864,,,
719.8,1.864,,,
721.8,1.867,,,
723.8,1.854,,,
725.8,1.871,,,
727.8,1.877,,,
729.8,1.872,,,
731.8,1.885,,,
733.8,1.882,,,
735.8,1.891,,,
737.8,1.892,,,
739.8,1.888,,,
741.8,1.892,,,
743.8,1.917,,,
745.8,1.902,,,
747.8,1.917,,,
749.8,1.908,,,
751.8,1.938,,,
753.8,1.921,,,
755.8,1.928,,,
757.8,1.925,,,
759.8,1.937,,,
761.8,1.937,,,
763.8,1.935,,,
765.8,1.938,,,
767.8,1.932,,,
769.8,1.955,,,
771.8,1.943,,,
773.8,1.956,,,
775.8,1.96,,,
777.8,1.974,,,
779.8,1.958,,,
781.8,1.963,,,
783.8,1.975,,,
785.8,1.968,,,
787.8,1.966,,,
789.8,1.978,,,
791.8,1.99,,,
793.8,1.989,,,
795.8,1.989,,,
797.8,1.998,,,
799.8,1.981,,,
801.8,1.996,,,
803.8,2.001,,,
805.8,2.005,,,
807.8,2.01,,,
809.8,2.004,,,
811.8,2.011,,,
813.8,2.027,,,
815.8,2.011,,,
816.8,2.004,,,
818.8,2.025,,,
820.8,2.029,,,
822.8,2.038,,,
824.8,2.042,,,
826.8,2.022,,,
828.8,2.025,,,
830.8,2.033,,,
832.8,2.03,,,
834.8,2.047,,,
836.8,2.057,,,
838.8,2.048,,,
840.8,2.066,,,
842.8,2.054,,,
844.8,2.075,,,
846.8,2.062,,,
848.8,2.062,,,
850.8,2.071,,,
852.8,2.08,,,
854.8,2.066,,,
856.8,2.088,,,
858.8,2.076,,,
860.8,2.084,,,
862.8,2.08,,,
864.8,2.112,,,
866.8,2.076,,,
868.8,2.088,,,
870.8,2.108,,,
872.8,2.112,,,
874.8,2.12,,,
876.8,2.112,,,
878.8,2.104,,,
880.8,2.11,,,
882.8,2.132,,,
884.8,2.132,,,
886.8,2.126,,,
888.8,2.124,,,
890.8,2.144,,,
892.8,2.14,,,
894.8,2.139,,,
896.8,2.138,,,
898.8,2.132,,,
900.8,2.156,,,
902.8,2.158,,,
904.8,2.151,,,
906.8,2.152,,,
908.8,2.148,,,
910.8,2.176,,,
912.8,2.154,,,
914.8,2.159,,,
916.8,2.185,,,
918.8,2.198,,,
920.8,2.208,,,
922.8,2.183,,,
924.8,2.2,,,
926.8,2.198,,,
928.8,2.186,,,
930.8,2.21,,,
932.8,2.192,,,
934.8,2.203,,,
936.8,2.189,,,
938.8,2.205,,,
940.8,2.205,,,
942.8,2.209,,,
944.8,2.213,,,
946.8,2.229,,,
948.8,2.227,,,
950.8,2.227,,,
952.8,2.222,,,
954.8,2.229,,,
956.8,2.223,,,
958.8,2.238,,,
960.8,2.246,,,
962.8,2.248,,,
964.8,2.248,,,
966.8,2.242,,,
968.8,2.251,,,
970.8,2.263,,,
972.8,2.256,,,
974.8,2.268,,,
976.8,2.262,,,
978.8,2.27,,,
980.8,2.272,,,
982.8,2.273,,,
984.8,2.281,,,
986.8,2.282,,,
988.8,2.283,,,
990.8,2.281,,,
992.8,2.295,,,
994.8,2.292,,,
996.8,2.297,,,
998.8,2.296,,,
1000.8,2.283,,,
1002.8,2.312,,,
1004.8,2.3,,,
1006.8,2.318,,,
1008.8,2.319,,,
1010.8,2.318,,,
1012.8,2.318,,,
1014.8,2.318,,,
1016.8,2.321,,,
1018.8,2.332,,,
1020.8,2.332,,,
1022.8,2.323,,,
1024.8,2.35,,,
1026.8,2.36,,,
1028.8,2.349,,,
1030.8,2.361,,,
1032.8,2.347,,,
1034.8,2.357,,,
1036.8,2.356,,,
1038.8,2.366,,,
1040.8,2.373,,,
1042.8,2.365,,,
1043.2,2.366,,,
1055.2,2.387,,,
1055.3,2.385,,,
1057.3,2.392,,,
1059.3,2.395,,,
1061.3,2.403,,,
1063.3,2.401,,,
1065.3,2.413,,,
1067.3,2.407,,,
1069.3,2.412,,,
1071.3,2.412,,,
1073.3,2.423,,,
1075.3,2.408,,,
1077.3,2.417,,,
1079.3,2.445,,,
1081.3,2.446,,,
1083.3,2.436,,,
1085.3,2.452,,,
1087.3,2.451,,,
1089.3,2.439,,,
1091.3,2.448,,,
1093.3,2.464,,,
1095.3,2.467,,,
1097.3,2.474,,,
1099.3,2.467,,,
1101.3,2.463,,,
1103.3,2.469,,,
1105.3,2.476,,,
1107.3,2.475,,,
1109.3,2.474,,,
1111.3,2.476,,,
1113.3,2.488,,,
1115.3,2.503,,,
1117.3,2.507,,,
1119.3,2.489,,,
1121.3,2.502,,,
1123.3,2.499,,,
1125.3,2.493,,,
1127.3,2.516,,,
1129.3,2.514,,,
1131.3,2.512,,,
1133.3,2.529,,,
1135.3,2.51,,,
1137.3,2.542,,,
1139.3,2.512,,,
1141.3,2.509,,,
1143.3,2.529,,,
1145.3,2.537,,,
1147.3,2.54,,,
1149.3,2.559,,,
1151.3,2.546,,,
1153.3,2.546,,,
1155.3,2.562,,,
1157.3,2.554,,,
1159.3,2.549,,,
1161.3,2.552,,,
1163.3,2.572,,,
1165.3,2.559,,,
1167.3,2.575,,,
1169.3,2.581,,,
1171.3,2.584,,,
1173.3,2.577,,,
1175.3,2.578,,,
1177.3,2.58,,,
1179.3,2.587,,,
1181.3,2.599,,,
1183.3,2.611,,,
1185.3,2.598,,,
1187.3,2.611,,,
1189.3,2.605,,,
1191.3,2.604,,,
1193.3,2.62,,,
1195.3,2.617,,,
1197.3,2.615,,,
1199.3,2.63,,,
1201.3,2.626,,,
1203.3,2.623,,,
1205.3,2.638,,,
1207.3,2.633,,,
1209.3,2.629,,,
1211.3,2.637,,,
1213.3,2.632,,,
1215.3,2.636,,,
1217.3,2.659,,,
1219.3,2.649,,,
1221.3,2.683,,,
1223.3,2.662,,,
1225.3,2.666,,,
1227.3,2.668,,,
1229.3,2.666,,,
1231.3,2.677,,,
1233.3,2.685,,,
1235.3,2.676,,,
1237.3,2.684,,,
1239.3,2.685,,,
1241.3,2.696,,,
1243.3,2.691,,,
1245.3,2.703,,,
1247.3,2.712,,,
1249.3,2.718,,,
1251.3,2.707,,,
1253.3,2.705,,,
1255.3,2.711,,,
1257.3,2.718,,,
1259.3,2.731,,,
1261.3,2.727,,,
1263.3,2.736,,,
1265.3,2.731,,,
1267.3,2.734,,,
1269.3,2.747,,,
1271.3,2.744,,,
1273.3,2.741,,,
1275.3,2.753,,,
1277.3,2.738,,,
1279.3,2.737,,,
1281.3,2.746,,,
1283.3,2.758,,,
1285.3,2.758,,,
1287.3,2.749,,,
1289.3,2.772,,,
1291.3,2.766,,,
1293.3,2.771,,,
1295.3,2.768,,,
1297.3,2.78,,,
1299.3,2.776,,,
1301.3,2.786,,,
1303.3,2.793,,,
1305.3,2.793,,,
1307.3,2.778,,,
1309.3,2.794,,,
1311.3,2.801,,,
1313.3,2.803,,,
1315.3,2.813,,,
1317.3,2.818,,,
1319.3,2.814,,,
1321.3,2.835,,,
1323.3,2.819,,,
1325.3,2.815,,,
1327.3,2.81,,,
1329.3,2.829,,,
1331.3,2.841,,,
1333.3,2.84,,,
1335.3,2.845,,,
1337.3,2.835,,,
1339.3,2.853,,,
1341.3,2.846,,,
1343.3,2.849,,,
1345.3,2.861,,,
1347.3,2.862,,,
1349.3,2.869,,,
1351.3,2.89,,,
1353.3,2.868,,,
1355.3,2.887,,,
1357.3,2.868,,,
1359.3,2.898,,,
1361.3,2.887,,,
1363.3,2.888,,,
1365.3,2.889,,,
1367.3,2.9,,,
1369.3,2.901,,,
1371.3,2.899,,,
1373.3,2.903,,,
1375.3,2.907,,,
1377.3,2.917,,,
1379.3,2.911,,,
1381.3,2.925,,,
1383.3,2.923,,,
1385.3,2.924,,,
1387.3,2.925,,,
1389.3,2.938,,,
1391.3,2.923,,,
1393.3,2.941,,,
1395.3,2.952,,,
1397.3,2.954,,,
1399.3,2.945,,,
1401.3,2.941,,,
1403.3,2.954,,,
1405.3,2.944,,,
1407.3,2.965,,,
1409.3,2.958,,,
1411.3,2.972,,,
1413.3,2.969,,,
1415.3,2.967,,,
1417.3,2.975,,,
1419.3,2.975,,,
1421.3,2.981,,,
1423.3,2.979,,,
1425.3,2.984,,,
1427.3,3.002,,,
1429.3,2.988,,,
1431.3,3,,,
1433.3,3.01,,,
1435.3,3.005,,,
1437.3,3.002,,,
1439.3,3.005,,,
1441.3,3.006,,,
1443.3,3.014,,,
1445.3,3.015,,,
1447.3,3.015,,,
1449.3,3.017,,,
1451.3,3.043,,,
1453.3,3.048,,,
1455.3,3.037,,,
1457.3,3.053,,,
1459.3,3.044,,,
1461.3,3.047,,,
1463.3,3.041,,,
1465.3,3.038,,,
1467.3,3.049,,,
1469.3,3.045,,,
1471.3,3.062,,,
1473.3,3.063,,,
1475.3,3.072,,,
1477.3,3.064,,,
1479.3,3.065,,,
1481.3,3.072,,,
1483.3,3.09,,,
1485.3,3.078,,,
1487.3,3.094,,,
1489.3,3.098,,,
1491.3,3.1,,,
1493.3,3.091,,,
1495.3,3.089,,,
1497.3,3.099,,,
1499.3,3.099,,,
1501.3,3.124,,,
1503.3,3.117,,,
1505.3,3.105,,,
1507.3,3.127,,,
1509.3,3.126,,,
1511.3,3.129,,,
1513.3,3.134,,,
1515.3,3.134,,,
1517.3,3.134,,,
1519.3,3.145,,,
1521.3,3.146,,,
1523.3,3.142,,,
1525.3,3.158,,,
1527.3,3.162,,,
1529.3,3.162,,,
1531.3,3.161,,,
1533.3,3.17,,,
1535.3,3.198,,,
1537.3,3.162,,,
1539.3,3.184,,,
1541.3,3.169,,,
1543.3,3.198,,,
1545.3,3.195,,,
1547.3,3.19,,,
1549.3,3.203,,,
1551.3,3.203,,,
1553.3,3.21,,,
1555.3,3.206,,,
1557.3,3.225,,,
1559.3,3.208,,,
1561.3,3.224,,,
1563.3,3.226,,,
1565.3,3.223,,,
1567.3,3.232,,,
1569.3,3.234,,,
1571.3,3.254,,,
1573.3,3.236,,,
1575.3,3.255,,,
1577.3,3.238,,,
1579.3,3.252,,,
1581.3,3.258,,,
1583.3,3.253,,,
1585.3,3.241,,,
1587.3,3.258,,,
1589.3,3.266,,,
1591.3,3.28,,,
1593.3,3.275,,,
1595.3,3.288,,,
1597.3,3.282,,,
1599.3,3.279,,,
1601.3,3.3,,,
1603.3,3.276,,,
1605.3,3.299,,,
1607.3,3.309,,,
1609.3,3.306,,,
1611.3,3.297,,,
1613.3,3.3,,,
1615.3,3.303,,,
1617.3,3.313,,,
1619.3,3.32,,,
1621.3,3.315,,,
1623.3,3.332,,,
1625.3,3.329,,,
1627.3,3.312,,,
1629.3,3.325,,,
1631.3,3.34,,,
1633.3,3.353,,,
1635.3,3.342,,,
1637.3,3.345,,,
1639.3,3.336,,,
1641.3,3.346,,,
1643.3,3.349,,,
1645.3,3.36,,,
1647.3,3.354,,,
1649.3,3.354,,,
1651.3,3.372,,,
1653.3,3.373,,,
1655.3,3.381,,,
1657.3,3.377,,,
1659.3,3.392,,,
1661.3,3.381,,,
1663.3,3.397,,,
1665.3,3.389,,,
1667.3,3.415,,,
1669.3,3.392,,,
1671.3,3.413,,,
1673.3,3.417,,,
1675.3,3.417,,,
1677.3,3.407,,,
1679.3,3.418,,,
1681.3,3.41,,,
1683.3,3.4,,,
1685.3,3.419,,,
1687.3,3.418,,,
1689.3,3.41,,,
1691.3,3.424,,,
1693.3,3.421,,,
1695.3,3.435,,,
1697.3,3.443,,,
1699.3,3.456,,,
1701.3,3.443,,,
1703.3,3.468,,,
1705.3,3.455,,,
1707.3,3.459,,,
1709.3,3.44,,,
1711.3,3.449,,,
1713.3,3.458,,,
1715.3,3.462,,,
1717.3,3.456,,,
1719.3,3.459,,,
1721.3,3.445,,,
1723.3,3.465,,,
1725.3,3.479,,,
1727.3,3.503,,,
1729.3,3.509,,,
1731.3,3.508,,,
1733.3,3.5,,,
1735.3,3.503,,,
1737.3,3.512,,,
1739.3,3.518,,,
1741.3,3.526,,,
1743.3,3.522,,,
1745.3,3.506,,,
1747.3,3.522,,,
1749.3,3.527,,,
1751.3,3.536,,,
1753.3,3.527,,,
1755.3,3.532,,,
1757.3,3.537,,,
1759.3,3.564,,,
1761.3,3.565,,,
1763.3,3.547,,,
1765.3,3.561,,,
1767.3,3.556,,,
1769.3,3.55,,,
1771.3,3.552,,,
1773.3,3.569,,,
1775.3,3.577,,,
1777.3,3.576,,,
1779.3,3.596,,,
1781.3,3.592,,,
1783.3,3.59,,,
1785.3,3.584,,,
1787.3,3.603,,,
1789.3,3.583,,,
1791.3,3.594,,,
1793.3,3.583,,,
1795.3,3.602,,,
1797.3,3.624,,,
1799.3,3.616,,,
1801.3,3.614,,,
1803.3,3.613,,,
1805.3,3.63,,,
1807.3,3.623,,,
1809.3,3.642,,,
1811.3,3.631,,,
1813.3,3.637,,,
1815.3,3.649,,,
1817.3,3.634,,,
1819.3,3.664,,,
1821.3,3.65,,,
1823.3,3.648,,,
1825.3,3.653,,,
1827.3,3.636,,,
1829.3,3.656,,,
1831.3,3.674,,,
1833.3,3.673,,,
1835.3,3.687,,,
1837.3,3.67,,,
1839.3,3.674,,,
1841.3,3.688,,,
1843.3,3.676,,,
1845.3,3.7,,,
1847.3,3.683,,,
1849.3,3.7,,,
1851.3,3.721,,,
1853.3,3.697,,,
1855.3,3.704,,,
1857.3,3.724,,,
1859.3,3.72,,,
1861.3,3.725,,,
1863.3,3.718,,,
1865.3,3.73,,,
1867.3,3.731,,,
1869.3,3.744,,,
1871.3,3.751,,,
1873.3,3.744,,,
1875.3,3.753,,,
1877.3,3.756,,,
1878.3,3.751,,,
1880.3,3.75,,,
1881.1,3.747,,,
1883.1,3.753,,,
1885.1,3.763,,,
1887.1,3.764,,,
1889.1,3.769,,,
1891.1,3.775,,,
1893.1,3.773,,,
1895.1,3.778,,,
1895.4,3.785,,,
1897.4,3.783,,,
1899.4,3.801,,,
1901.4,3.795,,,
1903.4,3.792,,,
1905.4,3.788,,,
1907.4,3.811,,,
1909.4,3.817,,,
1911.4,3.818,,,
1913.4,3.823,,,
1915.4,3.808,,,
1917.4,3.812,,,
1919.4,3.822,,,
1921.4,3.817,,,
1923.4,3.849,,,
1925.4,3.845,,,
1927.4,3.826,,,
1929.4,3.843,,,
1931.4,3.829,,,
1933.4,3.843,,,
1935.4,3.85,,,
1937.4,3.852,,,
1939.4,3.867,,,
1941.4,3.858,,,
1943.4,3.855,,,
1945.4,3.871,,,
1947.4,3.884,,,
1949.4,3.884,,,
1951.4,3.885,,,
1953.4,3.89,,,
1955.4,3.87,,,
1957.4,3.893,,,
1959.4,3.895,,,
1961.4,3.893,,,
1963.4,3.897,,,
1965.4,3.898,,,
1967.4,3.91,,,
1969.4,3.92,,,
1971.4,3.9,,,
1973.4,3.912,,,
1975.4,3.9,,,
1977.4,3.92,,,
1979.4,3.933,,,
1981.4,3.927,,,
1983.4,3.93,,,
1985.4,3.931,,,
1987.4,3.95,,,
1989.4,3.93,,,
1991.4,3.95,,,
1993.4,3.95,,,
1995.4,3.953,,,
1997.4,3.964,,,
1999.4,3.967,,,
2001.4,3.974,,,
2003.4,3.951,,,
2005.4,3.968,,,
2007.4,3.972,,,
2009.4,3.974,,,
2011.4,3.974,,,
2013.4,3.991,,,
2015.4,3.99,,,
2017.4,3.981,,,
2019.4,3.995,,,
2021.4,4.015,,,
2023.4,3.995,,,
2025.4,4,,,
2027.4,4.021,,,
2029.4,4.025,,,
2031.4,4.025,,,
2033.4,4.024,,,
2035.4,4.024,,,
2037.4,4.025,,,
2039.4,4.042,,,
2041.4,4.041,,,
2043.4,4.06,,,
2045.4,4.038,,,
2047.4,4.028,,,
2049.4,4.047,,,
2051.4,4.048,,,
2053.4,4.064,,,
2055.4,4.069,,,
2057.4,4.07,,,
2059.4,4.078,,,
2061.4,4.079,,,
2063.4,4.064,,,
2065.4,4.084,,,
2067.4,4.082,,,
2069.4,4.086,,,
2071.4,4.097,,,
2073.4,4.094,,,
2075.4,4.102,,,
2077.4,4.104,,,
2079.4,4.091,,,
2081.4,4.096,,,
2083.4,4.105,,,
2085.4,4.131,,,
2087.4,4.116,,,
2089.4,4.136,,,
2091.4,4.141,,,
2093.4,4.135,,,
2095.4,4.124,,,
2097.4,4.129,,,
2099.4,4.128,,,
2101.4,4.13,,,
2103.4,4.145,,,
2105.4,4.15,,,
2107.4,4.157,,,
2109.4,4.159,,,
2111.4,4.162,,,
2113.4,4.162,,,
2115.4,4.162,,,
2117.4,4.172,,,
2119.4,4.184,,,
2121.4,4.171,,,
2123.4,4.186,,,
2125.4,4.192,,,
2127.4,4.193,,,
2129.4,4.202,,,
2131.4,4.196,,,
2133.4,4.195,,,
2135.4,4.206,,,
2137.4,4.202,,,
2139.4,4.204,,,
2141.4,4.205,,,
2143.4,4.216,,,
2145.4,4.215,,,
2147.4,4.235,,,
2149.4,4.215,,,
2151.4,4.223,,,
2153.4,4.246,,,
2155.4,4.243,,,
2157.4,4.228,,,
2159.4,4.259,,,
2161.4,4.241,,,
2163.4,4.264,,,
2165.4,4.268,,,
2167.4,4.26,,,
2169.4,4.265,,,
2171.4,4.26,,,
2173.4,4.286,,,
2175.4,4.292,,,
2177.4,4.261,,,
2179.4,4.289,,,
2181.4,4.291,,,
2183.3,4.289,,,
2185.3,4.283,,,
2187.3,4.309,,,
2189.3,4.288,,,
2191.3,4.302,,,
2193.3,4.31,,,
2195.3,4.3,,,
2197.3,4.331,,,
2199.3,4.33,,,
2201.3,4.328,,,
2203.3,4.323,,,
2205.3,4.329,,,
2207.3,4.333,,,
2209.3,4.345,,,
2211.3,4.349,,,
2213.3,4.33,,,
2215.3,4.35,,,
2217.3,4.345,,,
2219.3,4.363,,,
2221.3,4.339,,,
2223.3,4.359,,,
2225.3,4.36,,,
2227.3,4.379,,,
2229.3,4.362,,,
2231.3,4.381,,,
2233.3,4.389,,,
2235.3,4.386,,,
2237.3,4.382,,,
2239.3,4.393,,,
2241.3,4.398,,,
2243.3,4.418,,,
2245.3,4.406,,,
2247.3,4.432,,,
2249.3,4.404,,,
2251.3,4.403,,,
2253.3,4.409,,,
2255.3,4.424,,,
2257.3,4.419,,,
2259.3,4.399,,,
2261.3,4.406,,,
2263.3,4.415,,,
2265.3,4.444,,,
2267.3,4.432,,,
2269.3,4.455,,,
2271.3,4.449,,,
2273.3,4.482,,,
2275.3,4.46,,,
2277.3,4.456,,,
2279.3,4.484,,,
2281.3,4.482,,,
2283.3,4.49,,,
2285.3,4.478,,,
2287.3,4.49,,,
2289.3,4.48,,,
2291.3,4.492,,,
2293.3,4.505,,,
2295.3,4.492,,,
2297.3,4.5,,,
2299.3,4.516,,,
2301.3,4.507,,,
2303.3,4.515,,,
2305.3,4.513,,,
2307.3,4.505,,,
2309.3,4.532,,,
2311.3,4.525,,,
2313.3,4.527,,,
2315.3,4.53,,,
2317.3,4.539,,,
2319.3,4.527,,,
2321.3,4.542,,,
2323.3,4.546,,,
2325.3,4.542,,,
2327.3,4.554,,,
2329.3,4.55,,,
2331.3,4.557,,,
2333.3,4.561,,,
2335.3,4.579,,,
2337.3,4.563,,,
2339.3,4.581,,,
2341.3,4.569,,,
2343.3,4.586,,,
2345.3,4.584,,,
2347.3,4.576,,,
2349.3,4.599,,,
2351.3,4.599,,,
2353.3,4.599,,,
2355.3,4.593,,,
2357.3,4.593,,,
2359.3,4.603,,,
2361.3,4.614,,,
2363.3,4.611,,,
2365.3,4.62,,,
2367.3,4.624,,,
2369.3,4.624,,,
2371.3,4.633,,,
2373.3,4.642,,,
2375.3,4.656,,,
2377.3,4.644,,,
2379.3,4.638,,,
2381.3,4.634,,,
2383.3,4.641,,,
2385.3,4.669,,,
2387.3,4.664,,,
2389.3,4.661,,,
2391.3,4.685,,,
2393.3,4.679,,,
2395.3,4.683,,,
2397.3,4.671,,,
2399.3,4.691,,,
2401.3,4.68,,,
2403.3,4.695,,,
2405.3,4.697,,,
2407.3,4.706,,,
2409.3,4.701,,,
2411.3,4.73,,,
2413.3,4.722,,,
2415.3,4.726,,,
2417.3,4.727,,,
2419.3,4.727,,,
2421.3,4.727,,,
2423.3,4.727,,,
2425.3,4.737,,,
2427.3,4.751,,,
2429.3,4.751,,,
2431.3,4.751,,,
2433.3,4.744,,,
2435.3,4.765,,,
2437.3,4.761,,,
2439.3,4.766,,,
2441.3,4.771,,,
2443.3,4.773,,,
2445.3,4.768,,,
2447.3,4.783,,,
2449.3,4.787,,,
2451.3,4.778,,,
2453.3,4.784,,,
2455.3,4.79,,,
2457.3,4.794,,,
2459.3,4.793,,,
2461.3,4.802,,,
2463.3,4.804,,,
2465.3,4.806,,,
2467.3,4.808,,,
2469.3,4.817,,,
2471.3,4.819,,,
2473.3,4.825,,,
2475.3,4.833,,,
2477.3,4.823,,,
2479.3,4.828,,,
2481.3,4.833,,,
2483.3,4.838,,,
2485.3,4.843,,,
2487.3,4.85,,,
2489.3,4.859,,,
2491.3,4.858,,,
2493.3,4.875,,,
2495.3,4.858,,,
2497.3,4.877,,,
2499.3,4.873,,,
2501.3,4.88,,,
2503.3,4.881,,,
2505.3,4.881,,,
2507.3,4.897,,,
2509.3,4.885,,,
2511.3,4.897,,,
2513.3,4.896,,,
2515.3,4.906,,,
2517.3,4.898,,,
2519.3,4.916,,,
2521.3,4.931,,,
2523.3,4.915,,,
2525.3,4.921,,,
2527.3,4.93,,,
2529.3,4.907,,,
2531.3,4.925,,,
2533.3,4.937,,,
2535.3,4.935,,,
2537.3,4.941,,,
2539.3,4.946,,,
2541.3,4.947,,,
2543.3,4.963,,,
2545.3,4.958,,,
2547.3,4.952,,,
2549.3,4.942,,,
2551.3,4.959,,,
2553.3,4.971,,,
2555.3,4.98,,,
2557.3,4.982,,,
2559.3,4.984,,,
2561.3,4.984,,,
2563.3,4.995,,,
2565.3,4.999,,,
2567.3,5.005,,,
2569.3,5.007,,,
2571.3,4.991,,,
2573.3,5.005,,,
2575.3,5.014,,,
2577.3,5.008,,,
2579.3,5.021,,,
2581.3,5.011,,,
2583.3,5.019,,,
2585.3,5.02,,,
2587.3,5.042,,,
2589.3,5.04,,,
2591.3,5.032,,,
2593.3,5.043,,,
2595.3,5.048,,,
2597.3,5.052,,,
2599.3,5.048,,,
2601.3,5.069,,,
2603.3,5.057,,,
2605.3,5.061,,,
2607.3,5.069,,,
2609.3,5.057,,,
2611.3,5.05,,,
2613.3,5.079,,,
2615.3,5.07,,,
2617.3,5.057,,,
2619.3,5.071,,,
2621.3,5.09,,,
2623.3,5.079,,,
2625.3,5.078,,,
2627.3,5.081,,,
2629.3,5.098,,,
2631.3,5.097,,,
2633.3,5.108,,,
2635.3,5.116,,,
2637.3,5.11,,,
2639.3,5.115,,,
2641.3,5.121,,,
2643.3,5.131,,,
2645.3,5.134,,,
2647.3,5.127,,,
2649.3,5.121,,,
2651.3,5.143,,,
2653.3,5.139,,,
2655.3,5.151,,,
2657.3,5.147,,,
2659.3,5.158,,,
2661.3,5.157,,,
2663.3,5.179,,,
2665.3,5.175,,,
2667.3,5.164,,,
2669.3,5.186,,,
2671.3,5.171,,,
2673.3,5.17,,,
2675.3,5.175,,,
2677.3,5.177,,,
2679.3,5.191,,,
2681.3,5.194,,,
2683.3,5.2,,,
2685.3,5.197,,,
2687.3,5.215,,,
2689.3,5.219,,,
2691.3,5.217,,,
2693.3,5.208,,,
2695.3,5.231,,,
2697.3,5.217,,,
2699.3,5.226,,,
2701.3,5.222,,,
2703.3,5.248,,,
2705.3,5.251,,,
2707.3,5.255,,,
2709.3,5.244,,,
2711.3,5.243,,,
2713.3,5.257,,,
2715.3,5.262,,,
2717.3,5.283,,,
2719.3,5.266,,,
2721.3,5.268,,,
2723.3,5.282,,,
2725.3,5.299,,,
2727.3,5.295,,,
2729.3,5.313,,,
2731.3,5.291,,,
2733.3,5.309,,,
2735.3,5.319,,,
2737.3,5.318,,,
2739.3,5.323,,,
2741.3,5.313,,,
2743.3,5.315,,,
2745.3,5.333,,,
2747.3,5.342,,,
2749.3,5.335,,,
2751.3,5.341,,,
2753.3,5.34,,,
2755.3,5.356,,,
2757.3,5.358,,,
2759.3,5.353,,,
2761.3,5.353,,,
2763.3,5.346,,,
2765.3,5.364,,,
2767.3,5.369,,,
2769.3,5.361,,,
2771.3,5.398,,,
2773.3,5.378,,,
2775.3,5.389,,,
2777.3,5.401,,,
2779.3,5.401,,,
2781.3,5.401,,,
2783.3,5.393,,,
2785.3,5.41,,,
2787.3,5.41,,,
2789.3,5.41,,,
2791.3,5.42,,,
2793.3,5.433,,,
2795.3,5.414,,,
2797.3,5.426,,,
2799.3,5.439,,,
2801.3,5.433,,,
2803.3,5.439,,,
2805.3,5.445,,,
2807.3,5.459,,,
2809.3,5.46,,,
2811.3,5.459,,,
2813.3,5.46,,,
2815.3,5.461,,,
2817.3,5.476,,,
2819.3,5.464,,,
2821.3,5.464,,,
2823.3,5.472,,,
2825.3,5.491,,,
2827.3,5.495,,,
2829.3,5.503,,,
2831.3,5.502,,,
2833.3,5.507,,,
2835.3,5.505,,,
2837.3,5.495,,,
2839.3,5.497,,,
2841.3,5.506,,,
2843.3,5.504,,,
2845.3,5.518,,,
2847.3,5.526,,,
2849.3,5.506,,,
2851.3,5.534,,,
2853.3,5.546,,,
2855.3,5.547,,,
2857.3,5.522,,,
2859.3,5.527,,,
2861.3,5.532,,,
2863.3,5.535,,,
2865.3,5.529,,,
2867.3,5.539,,,
2869.3,5.559,,,
2871.3,5.576,,,
2873.3,5.574,,,
2875.3,5.596,,,
2877.3,5.577,,,
2879.3,5.59,,,
2881.3,5.584,,,
2883.3,5.586,,,
2885.3,5.591,,,
2887.3,5.597,,,
2889.3,5.608,,,
2891.3,5.619,,,
2893.3,5.634,,,
2895.3,5.638,,,
2897.3,5.626,,,
2899.3,5.638,,,
2901.3,5.632,,,
2903.3,5.652,,,
2905.3,5.641,,,
2907.3,5.671,,,
2909.3,5.654,,,
2911.3,5.681,,,
2913.3,5.667,,,
2915.3,5.659,,,
2917.3,5.69,,,
2919.3,5.687,,,
2921.3,5.677,,,
2923.3,5.681,,,
2925.3,5.693,,,
2927.3,5.715,,,
2929.3,5.7,,,
2931.3,5.693,,,
2933.3,5.717,,,
2935.3,5.704,,,
2937.3,5.713,,,
2939.3,5.724,,,
2941.3,5.733,,,
2943.3,5.727,,,
2945.3,5.72,,,
2947.3,5.731,,,
2949.3,5.733,,,
2951.3,5.733,,,
2953.3,5.749,,,
2955.3,5.759,,,
2957.3,5.745,,,
2959.3,5.744,,,
2961.3,5.764,,,
2963.3,5.766,,,
2965.3,5.772,,,
2967.3,5.761,,,
2969.3,5.784,,,
2971.3,5.788,,,
2973.3,5.776,,,
2975.3,5.789,,,
2977.3,5.797,,,
2979.3,5.788,,,
2981.3,5.801,,,
2983.3,5.809,,,
2985.3,5.818,,,
2987.3,5.813,,,
2989.3,5.816,,,
2991.3,5.82,,,
2993.3,5.837,,,
2995.3,5.848,,,
2997.3,5.848,,,
2999.3,5.834,,,
3001.3,5.834,,,
3003.3,5.853,,,
3005.3,5.856,,,
3007.3,5.865,,,
3009.3,5.86,,,
3011.3,5.859,,,
3013.3,5.858,,,
3015.3,5.881,,,
3017.3,5.87,,,
3019.3,5.886,,,
3021.3,5.88,,,
3023.3,5.895,,,
3025.3,5.9,,,
3027.3,5.895,,,
3029.3,5.907,,,
3031.3,5.912,,,
3033.3,5.913,,,
3035.3,5.909,,,
3037.3,5.915,,,
3039.3,5.921,,,
3041.3,5.938,,,
3043.3,5.927,,,
3045.3,5.928,,,
3047.3,5.934,,,
3049.3,5.938,,,
3051.3,5.945,,,
3053.3,5.971,,,
3055.3,5.964,,,
3057.3,5.955,,,
3059.3,5.955,,,
3061.3,5.971,,,
3063.3,5.976,,,
3065.3,5.98,,,
3067.3,5.974,,,
3069.3,5.981,,,
3071.3,5.994,,,
3073.3,6,,,
3075.3,5.996,,,
3077.3,5.985,,,
3079.3,6.001,,,
3081.3,6.036,,,
3083.3,6.021,,,
3085.3,6.025,,,
3087.3,6.021,,,
3089.3,6.024,,,
3091.3,6.038,,,
3093.3,6.047,,,
3095.3,6.033,,,
3097.3,6.042,,,
3099.3,6.068,,,
3101.3,6.06,,,
3103.3,6.05,,,
3105.3,6.067,,,
3107.3,6.067,,,
3109.3,6.079,,,
3111.3,6.079,,,
3113.3,6.067,,,
3115.3,6.083,,,
3117.3,6.098,,,
3119.3,6.097,,,
3121.3,6.092,,,
3123.3,6.101,,,
3125.3,6.09,,,
3127.3,6.099,,,
3129.3,6.099,,,
3131.3,6.109,,,
3133.3,6.105,,,
3135.3,6.12,,,
3137.3,6.134,,,
3139.3,6.146,,,
3141.3,6.138,,,
3143.3,6.132,,,
3145.3,6.152,,,
3147.3,6.157,,,
3149.3,6.169,,,
3151.3,6.164,,,
3153.3,6.158,,,
3155.3,6.167,,,
3157.3,6.175,,,
3159.3,6.168,,,
3161.3,6.178,,,
3163.3,6.188,,,
3165.3,6.177,,,
3167,6.187,,,
3169,6.192,,,
3171,6.203,,,
3173,6.212,,,
3175,6.223,,,
3177,6.207,,,
3179,6.216,,,
3181,6.218,,,
3183,6.224,,,
3185,6.248,,,
3187,6.237,,,
3189,6.245,,,
3191,6.241,,,
3193,6.248,,,
3195,6.245,,,
3197,6.257,,,
3199,6.264,,,
3201,6.255,,,
3203,6.255,,,
3205,6.281,,,
3207,6.279,,,
3209,6.281,,,
3211,6.274,,,
3213,6.281,,,
3215,6.293,,,
3217,6.296,,,
3219,6.298,,,
3221,6.299,,,
3223,6.315,,,
3225,6.326,,,
3227,6.303,,,
3229,6.322,,,
3231,6.333,,,
3233,6.336,,,
3235,6.341,,,
3237,6.332,,,
3239,6.342,,,
3241,6.353,,,
3243,6.333,,,
3245,6.331,,,
3247,6.348,,,
3249,6.374,,,
3251,6.376,,,
3253,6.376,,,
3255,6.366,,,
3257,6.379,,,
3259,6.383,,,
3261,6.388,,,
3263,6.394,,,
3265,6.39,,,
3267,6.386,,,
3269,6.392,,,
3271,6.399,,,
3273,6.393,,,
3275,6.41,,,
3277,6.433,,,
3279,6.439,,,
3281,6.44,,,
3283,6.438,,,
3285,6.442,,,
3287,6.44,,,
3289,6.442,,,
3291,6.44,,,
3293,6.453,,,
3295,6.481,,,
3297,6.464,,,
3299,6.476,,,
3301,6.461,,,
3303,6.477,,,
3305,6.489,,,
3307,6.486,,,
3309,6.493,,,
3311,6.489,,,
3313,6.492,,,
3315,6.503,,,
3317,6.501,,,
3319,6.503,,,
3321,6.508,,,
3323,6.519,,,
3325,6.53,,,
3327,6.523,,,
3329,6.532,,,
3331,6.532,,,
3333,6.538,,,
3335,6.542,,,
3337,6.55,,,
3339,6.553,,,
3341,6.566,,,
3343,6.569,,,
3345,6.571,,,
3347,6.566,,,
3349,6.572,,,
3351,6.583,,,
3353,6.587,,,
3355,6.594,,,
3357,6.598,,,
3359,6.6,,,
3361,6.609,,,
3363,6.592,,,
3365,6.604,,,
3367,6.616,,,
3369,6.613,,,
3371,6.612,,,
3373,6.604,,,
3375,6.626,,,
3377,6.642,,,
3379,6.65,,,
3381,6.649,,,
3383,6.661,,,
3385,6.649,,,
3387,6.646,,,
3389,6.653,,,
3391,6.645,,,
3393,6.683,,,
3395,6.67,,,
3397,6.685,,,
3399,6.671,,,
3401,6.685,,,
3403,6.685,,,
3405,6.694,,,
3407,6.711,,,
3409,6.703,,,
3411,6.696,,,
3413,6.707,,,
3415,6.706,,,
3417,6.721,,,
3419,6.725,,,
3421,6.729,,,
3423,6.734,,,
3425,6.736,,,
3427,6.727,,,
3429,6.754,,,
3431,6.743,,,
3433,6.75,,,
3435,6.763,,,
3437,6.759,,,
3439,6.763,,,
3441,6.759,,,
3443,6.775,,,
3445,6.783,,,
3447,6.78,,,
3449,6.773,,,
3451,6.783,,,
3453,6.783,,,
3455,6.789,,,
3457,6.794,,,
3459,6.794,,,
3461,6.812,,,
3463,6.826,,,
3465,6.818,,,
3467,6.814,,,
3469,6.825,,,
3471,6.834,,,
3473,6.839,,,
3475,6.837,,,
3477,6.834,,,
3479,6.832,,,
3481,6.85,,,
3483,6.845,,,
3485,6.836,,,
3487,6.847,,,
3489,6.849,,,
3491,6.861,,,
3493,6.864,,,
3495,6.886,,,
3497,6.894,,,
3499,6.883,,,
3501,6.895,,,
3503,6.9,,,
3505,6.894,,,
3507,6.895,,,
3509,6.92,,,
3511,6.918,,,
3513,6.914,,,
3515,6.905,,,
3517,6.916,,,
3519,6.934,,,
3521,6.94,,,
3523,6.934,,,
3525,6.94,,,
3527,6.961,,,
3529,6.948,,,
3531,6.961,,,
3533,6.946,,,
3535,6.966,,,
3537,6.954,,,
3539,6.964,,,
3541,6.978,,,
3543,6.975,,,
3545,6.981,,,
3547,6.994,,,
3549,6.976,,,
3551,6.983,,,
3553,6.998,,,
3555,6.973,,,
3557,6.965,,,
3561.1,7.017,,,
3563.1,7.038,,,
3563.3,7.052,,,
3565.3,7.087,,,
3567.3,7.068,,,
3569.3,7.086,,,
3571.1,7.079,,,
3573.1,7.093,,,
3575.1,7.09,,,
3577.1,7.081,,,
3579.1,7.085,,,
3581.1,7.101,,,
3583.1,7.113,,,
3585.1,7.114,,,
3587.1,7.126,,,
3589.1,7.123,,,
3591.1,7.109,,,
3593.1,7.134,,,
3595.1,7.144,,,
3597.1,7.138,,,
3599.1,7.144,,,
3601.1,7.164,,,
3603.1,7.157,,,
3605.1,7.156,,,
3607.1,7.152,,,
3609.1,7.159,,,
3611.1,7.182,,,
3613.1,7.179,,,
3615.1,7.179,,,
3617.1,7.185,,,
3619.1,7.181,,,
3621.1,7.185,,,
3623.1,7.182,,,
3625.1,7.192,,,
3627.1,7.187,,,
3629.1,7.208,,,
3631.1,7.202,,,
3633.1,7.216,,,
3635.1,7.219,,,
3637.1,7.221,,,
3639.1,7.23,,,
3641.1,7.234,,,
3643.1,7.241,,,
3645.1,7.249,,,
3647.1,7.26,,,
3649.1,7.258,,,
3651.1,7.262,,,
3653.1,7.263,,,
3655.1,7.26,,,
3657.1,7.276,,,
3659,7.278,,,
3659.5,7.279,,,
3661.5,7.277,,,
3663.5,7.291,,,
3665.5,7.264,,,
3666.2,7.281,,,
3668.2,7.295,,,
3669.1,7.289,,,
3671.1,7.301,,,
3673.1,7.298,,,
3675.1,7.313,,,
3677.1,7.322,,,
3679.1,7.329,,,
3681.1,7.313,,,
3683.1,7.321,,,
3685.1,7.325,,,
3687.1,7.31,,,
3689.1,7.317,,,
3691.1,7.326,,,
3693.1,7.322,,,
3695.1,7.333,,,
3697.1,7.324,,,
3699.1,7.336,,,
3701.1,7.343,,,
3703.1,7.351,,,
3705.1,7.346,,,
3707.1,7.36,,,
3709.1,7.355,,,
3711.1,7.379,,,
3713.1,7.37,,,
3715.1,7.375,,,
3717.1,7.386,,,
3719.1,7.395,,,
3721.1,7.395,,,
3723.1,7.399,,,
3725.1,7.408,,,
3727.1,7.416,,,
3729.1,7.426,,,
3731.1,7.426,,,
3733.1,7.417,,,
3735.1,7.442,,,
3737.1,7.443,,,
3739.1,7.449,,,
3741.1,7.461,,,
3743.1,7.45,,,
3745.1,7.459,,,
3747.1,7.453,,,
3749.1,7.463,,,
3751.1,7.466,,,
3753.1,7.488,,,
3755.1,7.48,,,
3757.1,7.483,,,
3759.1,7.506,,,
3761.1,7.495,,,
3763.1,7.503,,,
3765.1,7.523,,,
3767.1,7.502,,,
3769.1,7.507,,,
3771.1,7.523,,,
3773.1,7.512,,,
3775.1,7.543,,,
3777.1,7.539,,,
3779.1,7.533,,,
3781.1,7.533,,,
3783.1,7.546,,,
3785.1,7.539,,,
3787.1,7.563,,,
3789.1,7.55,,,
3791.1,7.562,,,
3793.1,7.568,,,
3795.1,7.569,,,
3797.1,7.587,,,
3799.1,7.583,,,
3801.1,7.589,,,
3803.1,7.58,,,
3805.1,7.607,,,
3807.1,7.595,,,
3809.1,7.611,,,
3811.1,7.604,,,
3813.1,7.618,,,
3815.1,7.607,,,
3817.1,7.62,,,
3819.1,7.615,,,
3821.1,7.628,,,
3823.1,7.627,,,
3825.1,7.639,,,
3826.2,7.641,,,
3828.2,7.642,,,
3830.2,7.65,,,
3832.2,7.643,,,
3834.2,7.662,,,
3836,7.656,,,
3838,7.663,,,
3840,7.667,,,
3842,7.674,,,
3844,7.683,,,
3846,7.695,,,
3848,7.682,,,
3850,7.691,,,
3852,7.699,,,
3854,7.717,,,
3856,7.703,,,
3858,7.724,,,
3860,7.721,,,
3862,7.729,,,
3864,7.73,,,
3866,7.74,,,
3868,7.743,,,
3870,7.752,,,
3872,7.748,,,
3874,7.751,,,
3876,7.756,,,
3878,7.769,,,
3880,7.776,,,
3882,7.776,,,
3884,7.793,,,
3886,7.777,,,
3888,7.793,,,
3890,7.789,,,
3892,7.8,,,
3894,7.805,,,
3896,7.814,,,
3898,7.803,,,
3900,7.806,,,
3902,7.809,,,
3904,7.823,,,
3906,7.836,,,
3908,7.834,,,
3910,7.838,,,
3912,7.844,,,
3914,7.861,,,
3916,7.854,,,
3918,7.856,,,
3920,7.863,,,
3922,7.854,,,
3924,7.879,,,
3926,7.878,,,
3928,7.896,,,
3930,7.875,,,
3932,7.896,,,
3934,7.912,,,
3936,7.896,,,
3938,7.912,,,
3940,7.909,,,
3942,7.918,,,
3944,7.934,,,
3946,7.927,,,
3948,7.922,,,
3950,7.921,,,
3952,7.945,,,
3954,7.95,,,
3956,7.96,,,
3958,7.967,,,
3960,7.959,,,
3962,7.955,,,
3964,7.971,,,
3966,7.97,,,
3968,7.974,,,
3970,7.977,,,
3972,7.984,,,
3974,7.994,,,
3976,7.987,,,
3978,8.006,,,
3980,8.01,,,
3982,8.007,,,
3984,8.013,,,
3986,8.024,,,
3988,8.019,,,
3990,8.031,,,
3992,8.047,,,
3994,8.028,,,
3996,8.032,,,
3998,8.054,,,
4000,8.048,,,
4002,8.045,,,
4004,8.045,,,
4006,8.064,,,
4008,8.065,,,
4010,8.064,,,
4012,8.081,,,
4014,8.095,,,
4016,8.082,,,
4018,8.091,,,
4020,8.095,,,
4022,8.096,,,
4024,8.092,,,
4026,8.099,,,
4028,8.107,,,
4030,8.107,,,
4032,8.118,,,
4034,8.12,,,
4036,8.134,,,
4038,8.143,,,
4040,8.135,,,
4042,8.144,,,
4042.3,8.133,,,
4044.3,8.148,,,
4046.3,8.161,,,
4048.3,8.179,,,
4050.3,8.172,,,
4052.3,8.184,,,
4054.3,8.198,,,
4056.3,8.184,,,
4058.3,8.193,,,
4060.3,8.185,,,
4062.3,8.208,,,
4064.3,8.203,,,
4066,8.212,,,
4068,8.155,,,
4070,8.182,,,
4072,8.202,,,
4074,8.241,,,
4076,8.231,,,
4078,8.24,,,
4080,8.239,,,
4082,8.254,,,
4084,8.258,,,
4086,8.27,,,
4088,8.272,,,
4090,8.271,,,
4092,8.279,,,
4094,8.281,,,
4096,8.278,,,
4098,8.276,,,
4100,8.302,,,
4102,8.29,,,
4104,8.305,,,
4106,8.309,,,
4108,8.322,,,
4110,8.319,,,
4112,8.311,,,
4114,8.334,,,
4116,8.333,,,
4118,8.325,,,
4120,8.333,,,
4122,8.35,,,
4124,8.342,,,
4126,8.339,,,
4128,8.359,,,
4130,8.342,,,
4132,8.364,,,
4134,8.371,,,
4136,8.387,,,
4138,8.372,,,
4140,8.371,,,
4142,8.408,,,
4144,8.398,,,
4146,8.394,,,
4148,8.405,,,
4150,8.413,,,
4152,8.421,,,
4154,8.411,,,
4156,8.412,,,
4158,8.426,,,
4160,8.424,,,
4162,8.44,,,
4164,8.449,,,
4166,8.464,,,
4168,8.451,,,
4170,8.441,,,
4172,8.471,,,
4174,8.483,,,
4176,8.468,,,
4178,8.48,,,
4180,8.492,,,
4182,8.493,,,
4184,8.493,,,
4186,8.499,,,
4188,8.509,,,
4190,8.523,,,
4192,8.521,,,
4194,8.518,,,
4196,8.527,,,
4198,8.539,,,
4200,8.542,,,
4202,8.54,,,
4204,8.539,,,
4206,8.536,,,
4208,8.556,,,
4210,8.558,,,
4212,8.563,,,
4214,8.576,,,
4216,8.576,,,
4218,8.572,,,
4220,8.568,,,
4222,8.591,,,
4224,8.596,,,
4226,8.596,,,
4228,8.599,,,
4230,8.612,,,
4232,8.613,,,
4234,8.63,,,
4236,8.634,,,
4238,8.629,,,
4240,8.617,,,
4242,8.636,,,
4244,8.636,,,
4246,8.654,,,
4248,8.645,,,
4250,8.657,,,
4252,8.669,,,
4254,8.663,,,
4256,8.659,,,
4258,8.679,,,
4260,8.678,,,
4262,8.684,,,
4264,8.682,,,
4266,8.69,,,
4268,8.697,,,
4270,8.697,,,
4272,8.7,,,
4274,8.723,,,
4276,8.715,,,
4278,8.707,,,
4280,8.712,,,
4282,8.734,,,
4284,8.74,,,
4286,8.738,,,
4288,8.746,,,
4290,8.75,,,
4292,8.757,,,
4294,8.754,,,
4296,8.76,,,
4298,8.764,,,
4300,8.771,,,
4302,8.786,,,
4304,8.8,,,
4306,8.79,,,
4308,8.795,,,
4310,8.814,,,
4312,8.807,,,
4314,8.801,,,
4316,8.811,,,
4318,8.809,,,
4320,8.821,,,
4322,8.829,,,
4324,8.834,,,
4326,8.834,,,
4328,8.838,,,
4330,8.843,,,
4332,8.851,,,
4334,8.848,,,
4336,8.866,,,
4338,8.861,,,
4340,8.867,,,
4342,8.891,,,
4344,8.883,,,
4346,8.888,,,
4348,8.898,,,
4350,8.901,,,
4352,8.9,,,
4354,8.92,,,
4356,8.909,,,
4358,8.923,,,
4360,8.925,,,
4362,8.944,,,
4364,8.931,,,
4366,8.934,,,
4368,8.938,,,
4370,8.943,,,
4372,8.961,,,
4374,8.964,,,
4376,8.971,,,
4378,8.968,,,
4380,8.963,,,
4382,8.98,,,
4384,8.984,,,
4386,8.997,,,
4388,8.991,,,
4390,9.003,,,
4392,9.011,,,
4394,9.01,,,
4396,9.018,,,
4398,9.035,,,
4400,9.018,,,
4402,9.038,,,
4404,9.037,,,
4406,9.037,,,
4408,9.065,,,
4410,9.061,,,
4412,9.063,,,
4414,9.065,,,
4416,9.085,,,
4418,9.069,,,
4420,9.076,,,
4422,9.076,,,
4424,9.092,,,
4426,9.095,,,
4428,9.1,,,
4430,9.092,,,
4432,9.119,,,
4434,9.122,,,
4436,9.133,,,
4438,9.128,,,
4440,9.142,,,
4442,9.145,,,
4444,9.159,,,
4446,9.164,,,
4448,9.171,,,
4450,9.17,,,
4452,9.172,,,
4454,9.165,,,
4456,9.177,,,
4458,9.182,,,
4460,9.192,,,
4462,9.193,,,
4464,9.205,,,
4466,9.195,,,
4468,9.212,,,
4470,9.211,,,
4472,9.224,,,
4474,9.222,,,
4476,9.227,,,
4478,9.228,,,
4480,9.237,,,
4482,9.253,,,
4484,9.247,,,
4486,9.256,,,
4488,9.269,,,
4490,9.264,,,
4492,9.287,,,
4494,9.282,,,
4496,9.295,,,
4498,9.291,,,
4500,9.302,,,
4502,9.302,,,
4504,9.325,,,
4506,9.319,,,
4508,9.323,,,
4510,9.316,,,
4512,9.331,,,
4514,9.338,,,
4516,9.341,,,
4518,9.35,,,
4520,9.356,,,
4522,9.351,,,
4524,9.333,,,
4526,9.377,,,
4528,9.382,,,
4530,9.362,,,
4532,9.388,,,
4534,9.394,,,
4536,9.372,,,
4538,9.4,,,
4540,9.408,,,
4542,9.407,,,
4544,9.424,,,
4546,9.415,,,
4548,9.426,,,
4550,9.422,,,
4552,9.427,,,
4554,9.428,,,
4556,9.432,,,
4558,9.437,,,
4560,9.448,,,
4562,9.459,,,
4564,9.477,,,
4566,9.464,,,
4568,9.466,,,
4570,9.479,,,
4572,9.472,,,
4574,9.477,,,
4576,9.49,,,
4578,9.502,,,
4580,9.497,,,
4582,9.516,,,
4584,9.516,,,
4586,9.51,,,
4588,9.519,,,
4590,9.531,,,
4592,9.542,,,
4594,9.532,,,
4596,9.55,,,
4598,9.56,,,
4600,9.563,,,
4602,9.56,,,
4604,9.562,,,
4606,9.578,,,
4608,9.593,,,
4610,9.58,,,
4612,9.588,,,
4614,9.605,,,
4616,9.599,,,
4618,9.596,,,
4620,9.601,,,
4622,9.605,,,
4624,9.617,,,
4626,9.617,,,
4628,9.616,,,
4630,9.637,,,
4632,9.652,,,
4634,9.642,,,
4636,9.652,,,
4638,9.644,,,
4640,9.672,,,
4642,9.66,,,
4644,9.658,,,
4646,9.674,,,
4648,9.675,,,
4650,9.689,,,
4652,9.688,,,
4654,9.694,,,
4656,9.716,,,
4658,9.7,,,
4660,9.708,,,
4662,9.733,,,
4664,9.737,,,
4666,9.743,,,
4668,9.746,,,
4670,9.76,,,
4672,9.749,,,
4674,9.754,,,
4676,9.754,,,
4678,9.767,,,
4680,9.766,,,
4682,9.79,,,
4684,9.781,,,
4686,9.799,,,
4688,9.794,,,
4690,9.796,,,
4692,9.809,,,
4694,9.806,,,
4696,9.819,,,
4698,9.823,,,
4700,9.832,,,
4702,9.836,,,
4704,9.831,,,
4706,9.821,,,
4708,9.85,,,
4710,9.849,,,
4712,9.863,,,
4714,9.864,,,
4716,9.871,,,
4718,9.873,,,
4720,9.874,,,
4722,9.894,,,
4724,9.901,,,
4726,9.896,,,
4728,9.898,,,
4730,9.913,,,
4732,9.904,,,
4734,9.918,,,
4736,9.927,,,
4738,9.938,,,
4740,9.954,,,
4742,9.952,,,
4744,9.948,,,
4746,9.958,,,
4748,9.981,,,
4750,9.977,,,
4752,9.972,,,
4754,9.969,,,
4756,9.973,,,
4758,9.995,,,
4760,10.01,,,
4762,9.997,,,
4764,10.012,,,
4766,10.017,,,
4768,10.031,,,
4770,10.028,,,
4772,10.04,,,
4774,10.042,,,
4776,10.044,,,
4778,10.053,,,
4780,10.056,,,
4782,10.065,,,
4784,10.071,,,
4786,10.082,,,
4788,10.071,,,
4790,10.078,,,
4792,10.085,,,
4794,10.092,,,
4796,10.095,,,
4798,10.105,,,
4800,10.109,,,
4802,10.12,,,
4804,10.132,,,
4806,10.127,,,
4808,10.136,,,
4810,10.151,,,
4812,10.154,,,
4814,10.154,,,
4816,10.169,,,
4818,10.166,,,
4820,10.178,,,
4822,10.213,,,
4824,10.177,,,
4826,10.198,,,
4828,10.202,,,
4830,10.19,,,
4832,10.225,,,
4834,10.214,,,
4836,10.225,,,
4838,10.225,,,
4840,10.226,,,
4842,10.246,,,
4844,10.244,,,
4846,10.249,,,
4848,10.244,,,
4850,10.261,,,
4852,10.272,,,
4854,10.267,,,
4856,10.268,,,
4858,10.279,,,
4860,10.294,,,
4862,10.294,,,
4864,10.309,,,
4866,10.312,,,
4868,10.316,,,
4870,10.335,,,
4872,10.329,,,
4874,10.336,,,
4876,10.331,,,
4878,10.339,,,
4880,10.339,,,
4882,10.336,,,
4884,10.351,,,
4886,10.36,,,
4888,10.37,,,
4890,10.376,,,
4892,10.37,,,
4894,10.401,,,
4896,10.399,,,
4898,10.4,,,
4900,10.401,,,
4902,10.422,,,
4904,10.418,,,
4906,10.439,,,
4908,10.434,,,
4910,10.454,,,
4912,10.451,,,
4914,10.454,,,
4916,10.454,,,
4918,10.457,,,
4920,10.458,,,
4922,10.466,,,
4924,10.478,,,
4926,10.497,,,
4928,10.473,,,
4930,10.493,,,
4932,10.51,,,
4934,10.516,,,
4936,10.513,,,
4938,10.522,,,
4940,10.537,,,
4942,10.544,,,
4944,10.55,,,
4946,10.547,,,
4948,10.54,,,
4950,10.562,,,
4952,10.578,,,
4954,10.565,,,
4956,10.585,,,
4958,10.58,,,
4960,10.589,,,
4962,10.595,,,
4964,10.608,,,
4966,10.61,,,
4968,10.622,,,
4970,10.623,,,
4972,10.627,,,
4974,10.642,,,
4976,10.634,,,
4978,10.646,,,
4980,10.642,,,
4982,10.652,,,
4984,10.666,,,
4986,10.671,,,
4988,10.677,,,
4990,10.673,,,
4992,10.682,,,
4994,10.685,,,
4996,10.703,,,
4998,10.699,,,
5000,10.702,,,
5002,10.727,,,
5002.2,10.726,,,
5004.2,10.72,,,
5006.2,10.732,,,
5008.2,10.726,,,
5010.2,10.75,,,
5012.2,10.731,,,
5014.2,10.751,,,
5016.2,10.754,,,
5018.2,10.764,,,
5020.2,10.764,,,
5022.2,10.781,,,
5024.2,10.798,,,
5026.1,10.789,,,
5028.1,10.787,,,
5030.1,10.797,,,
5032.1,10.804,,,
5034.1,10.797,,,
5036.1,10.814,,,
5038.1,10.831,,,
5040.1,10.833,,,
5042.1,10.827,,,
5044.1,10.826,,,
5046.1,10.871,,,
5048.1,10.852,,,
5050,10.847,,,
5052,10.857,,,
5054,10.864,,,
5056,10.872,,,
5058,10.891,,,
5060,10.886,,,
5062,10.901,,,
5064,10.894,,,
5066,10.891,,,
5068,10.912,,,
5070,10.916,,,
5072,10.919,,,
5074,10.928,,,
5076,10.941,,,
5078,10.931,,,
5080,10.952,,,
5082,10.95,,,
5084,10.961,,,
5086,10.962,,,
5088,10.982,,,
5090,10.98,,,
5092,10.979,,,
5094,10.995,,,
5096,10.996,,,
5098,11.012,,,
5100,11.021,,,
5102,11.018,,,
5104,11.027,,,
5106,11.042,,,
5108,11.03,,,
5110,11.047,,,
5112,11.054,,,
5114,11.06,,,
5116,11.059,,,
5118,11.062,,,
5120,11.077,,,
5122,11.085,,,
5124,11.091,,,
5126,11.101,,,
5128,11.105,,,
5130,11.107,,,
5132,11.105,,,
5134,11.131,,,
5136,11.124,,,
5138,11.137,,,
5140,11.148,,,
5142,11.152,,,
5144,11.159,,,
5146,11.164,,,
5148,11.165,,,
5150,11.171,,,
5152,11.169,,,
5154,11.195,,,
5156,11.178,,,
5158,11.203,,,
5160,11.202,,,
5162,11.219,,,
5164,11.219,,,
5166,11.221,,,
5168,11.241,,,
5170,11.231,,,
5172,11.242,,,
5174,11.247,,,
5176,11.247,,,
5178,11.252,,,
5180,11.262,,,
5182,11.287,,,
5184,11.279,,,
5186,11.278,,,
5188,11.3,,,
5190,11.311,,,
5192,11.312,,,
5194,11.328,,,
5196,11.333,,,
5198,11.335,,,
5200,11.328,,,
5202,11.329,,,
5204,11.362,,,
5206,11.341,,,
5208,11.363,,,
5210,11.369,,,
5212,11.371,,,
5214,11.372,,,
5216,11.388,,,
5218,11.403,,,
5220,11.392,,,
5222,11.401,,,
5224,11.401,,,
5226,11.417,,,
5228,11.426,,,
5230,11.428,,,
5232,11.442,,,
5234,11.45,,,
5236,11.448,,,
5238,11.452,,,
5240,11.473,,,
5242,11.466,,,
5244,11.458,,,
5246,11.48,,,
5248,11.493,,,
5250,11.512,,,
5252,11.504,,,
5254,11.527,,,
5256,11.507,,,
5258,11.52,,,
5260,11.53,,,
5262,11.543,,,
5264,11.545,,,
5266,11.575,,,
5268,11.553,,,
5270,11.569,,,
5272,11.585,,,
5274,11.576,,,
5276,11.604,,,
5278,11.599,,,
5280,11.603,,,
5282,11.597,,,
5284,11.609,,,
5286,11.633,,,
5288,11.62,,,
5290,11.642,,,
5292,11.627,,,
5294,11.633,,,
5296,11.654,,,
5298,11.657,,,
5300,11.652,,,
5302,11.665,,,
5304,11.689,,,
5306,11.677,,,
5308,11.687,,,
5310,11.702,,,
5312,11.694,,,
5314,11.71,,,
5316,11.722,,,
5318,11.715,,,
5320,11.735,,,
5322,11.732,,,
5324,11.744,,,
5326,11.766,,,
5328,11.773,,,
5330,11.759,,,
5332,11.783,,,
5334,11.781,,,
5336,11.787,,,
5338,11.781,,,
5338.1,11.794,,,
5340.1,11.818,,,
5342.1,11.824,,,
5344.1,11.827,,,
5346.1,11.827,,,
5348.1,11.841,,,
5350.1,11.829,,,
5352.1,11.831,,,
5354.1,11.857,,,
5356.1,11.861,,,
5358.1,11.858,,,
5360.1,11.873,,,
5362.1,11.874,,,
5364.1,11.89,,,
5366.1,11.896,,,
5368.1,11.896,,,
5370.1,11.916,,,
5372.1,11.927,,,
5374.1,11.924,,,
5376.1,11.924,,,
5378.1,11.941,,,
5380.1,11.94,,,
5382.1,11.948,,,
5384.1,11.95,,,
5386.1,11.961,,,
5388.1,11.97,,,
5390.1,11.977,,,
5392.1,12.003,,,
5394.1,11.99,,,
5396.1,11.998,,,
5398.1,12.003,,,
5400.1,12.013,,,
5402.1,12.024,,,
5404.1,12.036,,,
5406.1,12.025,,,
5408.1,12.037,,,
5410.1,12.047,,,
5412.1,12.043,,,
5414.1,12.055,,,
5416.1,12.077,,,
5418.1,12.064,,,
5420.1,12.09,,,
5422.1,12.093,,,
5424.1,12.1,,,
5426.1,12.113,,,
5428.1,12.114,,,
5430.1,12.139,,,
5432.1,12.127,,,
5434.1,12.121,,,
5436.1,12.135,,,
5438.1,12.143,,,
5440.1,12.156,,,
5442,12.161,,,
5444,12.159,,,
5446,12.173,,,
5448,12.175,,,
5450,12.189,,,
5452,12.191,,,
5454,12.207,,,
5456,12.207,,,
5458,12.211,,,
5460,12.219,,,
5462,12.237,,,
5464,12.227,,,
5466,12.236,,,
5468,12.254,,,
5470,12.259,,,
5472,12.253,,,
5474,12.259,,,
5476,12.275,,,
5478,12.278,,,
5480,12.282,,,
5482,12.304,,,
5484,12.297,,,
5486,12.305,,,
5488,12.321,,,
5490,12.311,,,
5492,12.324,,,
5494,12.349,,,
5496,12.351,,,
5498,12.356,,,
5500,12.365,,,
5502,12.372,,,
5504,12.371,,,
5506,12.372,,,
5508,12.387,,,
5510,12.398,,,
5512,12.413,,,
5514,12.417,,,
5516,12.416,,,
5518,12.434,,,
5520,12.447,,,
5522,12.462,,,
5524,12.458,,,
5526,12.461,,,
5528,12.471,,,
5530,12.48,,,
5532,12.48,,,
5534,12.497,,,
5536,12.509,,,
5538,12.522,,,
5540,12.518,,,
5542,12.529,,,
5544,12.526,,,
5546,12.552,,,
5548,12.545,,,
5550,12.562,,,
5552,12.556,,,
5554,12.563,,,
5556,12.584,,,
5558,12.582,,,
5560,12.597,,,
5562,12.612,,,
5564,12.616,,,
5566,12.613,,,
5568,12.64,,,
5570,12.64,,,
5572,12.643,,,
5574,12.647,,,
5576,12.656,,,
5578,12.659,,,
5580,12.681,,,
5582,12.676,,,
5584,12.684,,,
5586,12.699,,,
5588,12.692,,,
5590,12.72,,,
5592,12.708,,,
5594,12.723,,,
5596,12.725,,,
5598,12.73,,,
5600,12.744,,,
5602,12.759,,,
5604,12.769,,,
5606,12.755,,,
5608,12.796,,,
5610,12.789,,,
5612,12.794,,,
5614,12.81,,,
5616,12.801,,,
5618,12.813,,,
5620,12.818,,,
5622,12.841,,,
5624,12.834,,,
5626,12.833,,,
5628,12.863,,,
5630,12.851,,,
5632,12.866,,,
5634,12.881,,,
5636,12.883,,,
5638,12.896,,,
5640,12.903,,,
5642,12.902,,,
5644,12.923,,,
5646,12.916,,,
5648,12.924,,,
5650,12.937,,,
5652,12.943,,,
5654,12.954,,,
5656,12.957,,,
5658,12.971,,,
5660,12.974,,,
5662,12.986,,,
5664,12.99,,,
5666,12.998,,,
5668,13.004,,,
5670,12.998,,,
5672,13.012,,,
5674,13.02,,,
5676,13.028,,,
5678,13.049,,,
5680,13.048,,,
5682,13.05,,,
5684,13.064,,,
5686,13.063,,,
5688,13.079,,,
5690,13.087,,,
5692,13.098,,,
5694,13.112,,,
5696,13.111,,,
5698,13.122,,,
5700,13.127,,,
5702,13.139,,,
5704,13.147,,,
5706,13.18,,,
5708,13.179,,,
5710,13.171,,,
5712,13.182,,,
5714,13.187,,,
5716,13.198,,,
5718,13.215,,,
5720,13.222,,,
5722,13.217,,,
5724,13.253,,,
5726,13.257,,,
5728,13.261,,,
5730,13.275,,,
5732,13.274,,,
5734,13.264,,,
5736,13.269,,,
5738,13.284,,,
5740,13.307,,,
5742,13.324,,,
5744,13.329,,,
5746,13.336,,,
5748,13.332,,,
5750,13.338,,,
5752,13.354,,,
5754,13.352,,,
5756,13.356,,,
5758,13.37,,,
5760,13.384,,,
5762,13.399,,,
5764,13.396,,,
5766,13.397,,,
5768,13.413,,,
5770,13.422,,,
5772,13.431,,,
5774,13.426,,,
5776,13.445,,,
5778,13.441,,,
5780,13.463,,,
5782,13.471,,,
5784,13.486,,,
5786,13.492,,,
5788,13.5,,,
5790,13.509,,,
5792,13.502,,,
5794,13.509,,,
5796,13.514,,,
5798,13.526,,,
5800,13.541,,,
5802,13.542,,,
5804,13.559,,,
5806,13.553,,,
5808,13.572,,,
5810,13.585,,,
5812,13.57,,,
5814,13.594,,,
5816,13.592,,,
5818,13.605,,,
5820,13.62,,,
5822,13.639,,,
5824,13.636,,,
5826,13.64,,,
5828,13.644,,,
5830,13.66,,,
5832,13.676,,,
5834,13.676,,,
5836,13.686,,,
5838,13.699,,,
5840,13.696,,,
5842,13.695,,,
5844,13.706,,,
5846,13.722,,,
5848,13.723,,,
5850,13.729,,,
5852,13.746,,,
5854,13.756,,,
5856,13.756,,,
5858,13.772,,,
5860,13.775,,,
5862,13.787,,,
5864,13.792,,,
5866,13.794,,,
5868,13.816,,,
5870,13.828,,,
5872,13.831,,,
5874,13.83,,,
5876,13.828,,,
5878,13.859,,,
5880,13.853,,,
5882,13.864,,,
5884,13.873,,,
5886,13.904,,,
5888,13.896,,,
5890,13.903,,,
5892,13.907,,,
5894,13.913,,,
5896,13.907,,,
5898,13.914,,,
5900,13.937,,,
5902,13.944,,,
5904,13.949,,,
5906,13.979,,,
5908,13.974,,,
5910,13.98,,,
5912,13.987,,,
5914,14.016,,,
5916,14.011,,,
5918,14.009,,,
5920,14.022,,,
5922,14.043,,,
5924,14.052,,,
5926,14.05,,,
5928,14.049,,,
5930,14.074,,,
5932,14.08,,,
5934,14.079,,,
5936,14.095,,,
5938,14.11,,,
5940,14.12,,,
5942,14.12,,,
5944,14.117,,,
5946,14.127,,,
5948,14.132,,,
5950,14.15,,,
5952,14.157,,,
5954,14.177,,,
5956,14.173,,,
5958,14.185,,,
5960,14.187,,,
5962,14.2,,,
5964,14.205,,,
5966,14.22,,,
5968,14.235,,,
5970,14.23,,,
5972,14.248,,,
5974,14.254,,,
5976,14.259,,,
5978,14.279,,,
5980,14.282,,,
5982,14.283,,,
5984,14.289,,,
5986,14.312,,,
5988,14.336,,,
5990,14.32,,,
5992,14.322,,,
5994,14.331,,,
5996,14.351,,,
5998,14.364,,,
6000,14.363,,,
6002,14.375,,,
6004,14.394,,,
6006,14.399,,,
6008,14.406,,,
6010,14.424,,,
6012,14.422,,,
6014,14.431,,,
6016,14.427,,,
6017.6,14.434,,,
6019.6,14.451,,,
6021.6,14.446,,,
6023.6,14.467,,,
6025.6,14.49,,,
6027.6,14.473,,,
6029.6,14.502,,,
6031.6,14.501,,,
6033.6,14.528,,,
6034.3,14.519,,,
6036.3,14.525,,,
6038.3,14.543,,,
6040.3,14.548,,,
6042.3,14.56,,,
6044.3,14.568,,,
6046.3,14.569,,,
6048.3,14.595,,,
6050.3,14.585,,,
6052.3,14.611,,,
6054.3,14.617,,,
6056.3,14.609,,,
6058,14.62,,,
6060,14.636,,,
6062,14.663,,,
6064,14.661,,,
6066,14.682,,,
6068,14.666,,,
6070,14.69,,,
6072,14.683,,,
6074,14.705,,,
6076,14.716,,,
6078,14.723,,,
6080,14.736,,,
6082,14.737,,,
6084,14.748,,,
6086,14.765,,,
6088,14.778,,,
6090,14.79,,,
6092,14.8,,,
6094,14.798,,,
6096,14.831,,,
6098,14.819,,,
6100,14.821,,,
6102,14.833,,,
6104,14.856,,,
6106,14.852,,,
6108,14.884,,,
6110,14.883,,,
6112,14.909,,,
6114,14.922,,,
6116,14.93,,,
6118,14.928,,,
6120,14.935,,,
6122,14.95,,,
6124,14.954,,,
6126,14.966,,,
6128,14.982,,,
6130,14.997,,,
6132,15.004,,,
6134,15.014,,,
6136,15.025,,,
6138,15.041,,,
6140,15.053,,,
6142,15.046,,,
6144,15.075,,,
6146,15.077,,,
6148,15.097,,,
6150,15.113,,,
6152,15.111,,,
6154,15.129,,,
6156,15.132,,,
6158,15.16,,,
6160,15.164,,,
6162,15.19,,,
6164,15.199,,,
6166,15.211,,,
6168,15.218,,,
6170,15.257,,,
6172,15.274,,,
6174,15.296,,,
6176,15.292,,,
6178,15.352,,,
6180,15.363,,,
6182,15.425,,,
6183.9,15.589,,,
6184.4,15.801,,,
