Repository: ACME-MG/moga_neml

# MOGA NEML

The repository contains code for calibrating the constitutive parameters of phenomenological creep models. The code combines the multi-objective genetic algorithm (MOGA) implemented in Pymoo with the nuclear engineering material model library (NEML). The following README was last updated on the 19th of December, 2023.

## Reading an experimental dataset (`read_data`)

The `read_data` function reads experimental data into the `Interface` class.
* `file_path`: This argument defines the path to the experimental data. Note that this path appends the `input_path` value defined when initialising the `Interface` class.

File: optimiser/input/inl_2/850_54_Air1.csv
x,y,temp,stress,type,title
0,0,850,54,creep,Air1
0,0,,,
0.013,0.041,,,
0.018,0.056,,,
0.022,0.062,,,
0.026,0.066,,,
0.031,0.059,,,
0.035,0.053,,,
0.04,0.063,,,
0.044,0.062,,,
0.048,0.062,,,
0.053,0.062,,,
0.057,0.059,,,
0.062,0.055,,,
0.066,0.063,,,
0.07,0.066,,,
0.075,0.065,,,
0.079,0.057,,,
0.083,0.051,,,
0.088,0.059,,,
0.092,0.058,,,
0.097,0.063,,,
0.25,0.067,,,
0.5,0.087,,,
1.029,0.151,,,
2,0.254,,,
4,0.443,,,
6,0.623,,,
8,0.77,,,
10,0.918,,,
12,1.048,,,
14,1.156,,,
16,1.299,,,
18,1.396,,,
20,1.504,,,
22,1.621,,,
24,1.73,,,
26,1.832,,,
28,1.957,,,
30,2.034,,,
32,2.13,,,
34,2.222,,,
36,2.324,,,
38,2.401,,,
40,2.488,,,
42,2.592,,,
44,2.692,,,
46,2.765,,,
48,2.864,,,
50,2.981,,,
52,3.055,,,
54,3.161,,,
56,3.243,,,
58,3.341,,,
60,3.432,,,
62,3.484,,,
64,3.595,,,
66,3.699,,,
68,3.788,,,
70,3.864,,,
72,3.957,,,
74,4.039,,,
76,4.136,,,
78,4.218,,,
80,4.319,,,
82,4.392,,,
84,4.483,,,
86,4.566,,,
88,4.633,,,
90,4.713,,,
92,4.803,,,
94,4.871,,,
96,4.954,,,
98,5.052,,,
100,5.114,,,
102,5.204,,,
104,5.267,,,
106,5.359,,,
108,5.414,,,
110,5.513,,,
112,5.578,,,
114,5.66,,,
116,5.756,,,
118,5.815,,,
120,5.884,,,
122,5.974,,,
123,6.037,,,
125,6.156,,,
127,6.212,,,
129,6.299,,,
131,6.375,,,
133,6.446,,,
135,6.545,,,
137,6.625,,,
139,6.686,,,
141,6.778,,,
143,6.862,,,
145,6.927,,,
147,6.994,,,
149,7.078,,,
151,7.157,,,
153,7.226,,,
155,7.301,,,
157,7.383,,,
159,7.455,,,
161,7.525,,,
163,7.618,,,
165,7.689,,,
167,7.751,,,
169,7.831,,,
171,7.911,,,
173,7.981,,,
175,8.05,,,
177,8.114,,,
179,8.186,,,
181,8.267,,,
183,8.329,,,
185,8.395,,,
187,8.465,,,
189,8.543,,,
191,8.615,,,
193,8.687,,,
195,8.761,,,
197,8.819,,,
199,8.894,,,
201,8.965,,,
203,9.023,,,
205,9.109,,,
207,9.176,,,
209,9.249,,,
211,9.317,,,
213,9.386,,,
215,9.45,,,
217,9.521,,,
219,9.574,,,
221,9.651,,,
223,9.725,,,
225,9.811,,,
227,9.879,,,
229,9.926,,,
231,10.004,,,
233,10.065,,,
235,10.126,,,
237,10.198,,,
239,10.26,,,
241,10.349,,,
243,10.408,,,
245,10.467,,,
247,10.547,,,
249,10.601,,,
251,10.666,,,
253,10.73,,,
255,10.795,,,
257,10.854,,,
259,10.914,,,
261,10.992,,,
263,11.067,,,
265,11.126,,,
267,11.203,,,
269,11.275,,,
271,11.31,,,
273,11.406,,,
275,11.468,,,
277,11.545,,,
279,11.582,,,
281,11.642,,,
283,11.722,,,
285,11.783,,,
287,11.846,,,
289,11.901,,,
291,11.969,,,
293,12.024,,,
295,12.103,,,
297,12.171,,,
299,12.214,,,
301,12.275,,,
303,12.339,,,
305,12.405,,,
307,12.496,,,
309,12.548,,,
311,12.61,,,
313,12.662,,,
315,12.744,,,
317,12.797,,,
319,12.879,,,
321,12.931,,,
323,12.994,,,
325,13.045,,,
327,13.116,,,
329,13.187,,,
331,13.233,,,
333,13.318,,,
335,13.397,,,
337,13.449,,,
339,13.534,,,
341,13.577,,,
343,13.656,,,
345,13.707,,,
347,13.74,,,
349,13.82,,,
351,13.892,,,
353,13.971,,,
355,14.012,,,
357,14.084,,,
359,14.152,,,
361,14.195,,,
363,14.279,,,
365,14.307,,,
367,14.387,,,
369,14.447,,,
371,14.513,,,
373,14.582,,,
375,14.645,,,
377,14.704,,,
379,14.779,,,
381,14.828,,,
383,14.885,,,
385,14.948,,,
387,15.011,,,
389,15.076,,,
391,15.135,,,
393,15.194,,,
395,15.261,,,
397,15.313,,,
399,15.376,,,
401,15.448,,,
403,15.512,,,
405,15.579,,,
407,15.645,,,
409,15.705,,,
411,15.755,,,
413,15.841,,,
415,15.882,,,
417,15.98,,,
419,16.03,,,
421,16.084,,,
423,16.151,,,
425,16.228,,,
427,16.25,,,
429,16.318,,,
431,16.408,,,
433,16.461,,,
435,16.53,,,
437,16.59,,,
439,16.641,,,
441,16.71,,,
443,16.801,,,
445,16.852,,,
447,16.892,,,
449,16.966,,,
451,17.04,,,
453,17.106,,,
455,17.162,,,
457,17.227,,,
459,17.298,,,
461,17.365,,,
463,17.434,,,
465,17.511,,,
467,17.567,,,
469,17.608,,,
471,17.691,,,
473,17.75,,,
475,17.812,,,
477,17.876,,,
479,17.938,,,
481,18.012,,,
483,18.072,,,
485,18.151,,,
487,18.207,,,
489,18.266,,,
491,18.326,,,
493,18.402,,,
495,18.479,,,
497,18.522,,,
499,18.593,,,
501,18.648,,,
503,18.72,,,
505,18.777,,,
507,18.846,,,
509,18.91,,,
511,18.981,,,
513,19.046,,,
515,19.119,,,
517,19.177,,,
519,19.253,,,
521,19.299,,,
523,19.368,,,
525,19.452,,,
527,19.496,,,
529,19.58,,,
531,19.664,,,
533,19.715,,,
535,19.785,,,
537,19.848,,,
539,19.916,,,
541,19.977,,,
543,20.068,,,
545,20.112,,,
547,20.175,,,
549,20.285,,,
551,20.33,,,
553,20.398,,,
555,20.475,,,
557,20.543,,,
559,20.603,,,
561,20.687,,,
563,20.752,,,
565,20.82,,,
567,20.893,,,
569,20.963,,,
571,21.031,,,
573,21.085,,,
575,21.173,,,
577,21.23,,,
579,21.31,,,
581,21.388,,,
583,21.463,,,
585,21.528,,,
587,21.635,,,
589,21.688,,,
591,21.73,,,
593,21.834,,,
595,21.906,,,
597,21.981,,,
599,22.037,,,
601,22.105,,,
603,22.186,,,
605,22.247,,,
607,22.33,,,
609,22.403,,,
611,22.5,,,
613,22.577,,,
615,22.638,,,
617,22.719,,,
619,22.775,,,
621,22.865,,,
623,22.951,,,
625,23.032,,,
627,23.11,,,
629,23.155,,,
631,23.261,,,
633,23.321,,,
635,23.416,,,
637,23.509,,,
639,23.583,,,
641,23.669,,,
643,23.746,,,
645,23.792,,,
647,23.896,,,
649,23.956,,,
673.64,25.027,,,
675.64,25.124,,,
677.64,25.208,,,
679.64,25.283,,,
681.64,25.379,,,
683.64,25.493,,,
685.64,25.556,,,
687.64,25.654,,,
689.64,25.746,,,
691.64,25.838,,,
693.64,25.919,,,
695.64,26.036,,,
697.64,26.118,,,
699.64,26.213,,,
701.64,26.308,,,
703.64,26.39,,,
705.64,26.509,,,
707.64,26.627,,,
709.64,26.696,,,
711.64,26.786,,,
713.64,26.928,,,
715.64,27.025,,,
717.64,27.117,,,
719.64,27.219,,,
721.41,27.288,,,
723,27.391,,,
725,27.486,,,
727,27.619,,,
729,27.711,,,
731,27.838,,,
733,27.954,,,
735,28.072,,,
737,28.158,,,
739,28.289,,,
741,28.391,,,
743,28.529,,,
745,28.638,,,
747,28.752,,,
749,28.909,,,
751,29.016,,,
753,29.14,,,
755,29.276,,,
757,29.433,,,
759,29.554,,,
761,29.69,,,
763,29.828,,,
765,29.976,,,
767,30.102,,,
769,30.263,,,
771,30.43,,,
773,30.572,,,
775,30.726,,,
777,30.875,,,
779,31.062,,,
781,31.211,,,
783,31.397,,,
785,31.555,,,
787,31.706,,,
789,31.908,,,
791,32.115,,,
793,32.292,,,
795,32.512,,,
797,32.712,,,
799,32.914,,,
801,33.129,,,
803,33.376,,,
805,33.606,,,
807,33.825,,,
808,33.988,,,
810,34.234,,,
812,34.535,,,
814,34.824,,,
815,35.006,,,
816.09,35.18,,,
817.11,35.348,,,
818.11,35.541,,,
819.11,35.74,,,
820.11,35.95,,,
821.11,36.171,,,
822.11,36.424,,,
823.11,36.724,,,
824.11,37.039,,,
824.61,37.251,,,
825.11,37.516,,,
825.61,37.824,,,
825.86,38.087,,,
825.97,38.262,,,
826.14,38.619,,,
826.22,39.317,,,

File: optimiser/input/inl_2/850_54_Air2.csv
x,y,temp,stress,type,title
0,0,850,54,creep,Air2
0,0,,,
0.022,0.822,,,
0.026,0.8,,,
0.031,0.775,,,
0.035,0.771,,,
0.04,0.796,,,
0.044,0.783,,,
0.049,0.778,,,
0.053,0.774,,,
0.058,0.792,,,
0.062,0.768,,,
0.066,0.79,,,
0.071,0.79,,,
0.075,0.75,,,
0.08,0.76,,,
0.084,0.782,,,
0.089,0.779,,,
0.093,0.751,,,
0.098,0.764,,,
0.102,0.75,,,
0.106,0.774,,,
0.111,0.762,,,
0.115,0.78,,,
0.12,0.751,,,
0.124,0.76,,,
0.128,0.78,,,
0.133,0.779,,,
0.137,0.779,,,
0.142,0.782,,,
0.146,0.758,,,
0.151,0.791,,,
0.155,0.77,,,
0.159,0.767,,,
0.164,0.782,,,
0.168,0.77,,,
0.173,0.77,,,
0.177,0.75,,,
0.182,0.766,,,
0.186,0.787,,,
0.191,0.766,,,
0.195,0.786,,,
0.199,0.78,,,
0.204,0.786,,,
0.208,0.775,,,
0.213,0.767,,,
0.217,0.772,,,
0.222,0.772,,,
0.226,0.764,,,
0.231,0.775,,,
0.235,0.774,,,
0.24,0.782,,,
0.244,0.766,,,
0.248,0.786,,,
0.754,0.824,,,
2.059,0.82,,,
3.122,0.888,,,
4,0.926,,,
6,0.97,,,
8,1.031,,,
10,1.066,,,
12,1.138,,,
14,1.213,,,
14.741,1.264,,,
16.741,1.363,,,
18.741,1.432,,,
20.741,1.512,,,
22.741,1.62,,,
24.08,1.667,,,
26.08,1.833,,,
28.08,1.953,,,
30.08,2.05,,,
32.08,2.16,,,
34.08,2.281,,,
36.08,2.451,,,
38.08,2.567,,,
40.08,2.697,,,
42.08,2.813,,,
44.08,2.961,,,
46.08,3.123,,,
48.08,3.231,,,
50.08,3.409,,,
52.08,3.553,,,
54.08,3.712,,,
56.08,3.801,,,
58.08,3.971,,,
60.08,4.109,,,
62.08,4.238,,,
64.08,4.438,,,
66.08,4.579,,,
68.08,4.703,,,
70.08,4.839,,,
72.08,5.002,,,
74.08,5.16,,,
76.08,5.329,,,
78.08,5.448,,,
80.08,5.614,,,
82.08,5.761,,,
84.08,5.917,,,
86.08,6.077,,,
88.08,6.252,,,
90.08,6.41,,,
92.08,6.583,,,
94.08,6.734,,,
96.08,6.88,,,
98.08,7.023,,,
100.08,7.212,,,
102.08,7.335,,,
104.08,7.5,,,
106.08,7.699,,,
108.08,7.847,,,
110.08,7.992,,,
112.08,8.147,,,
114.08,8.294,,,
116.08,8.445,,,
118.08,8.612,,,
120.08,8.798,,,
122.08,8.933,,,
124.08,9.032,,,
126.08,9.231,,,
128.08,9.363,,,
130.08,9.508,,,
132.08,9.653,,,
134.08,9.784,,,
136.08,9.89,,,
138.08,10.043,,,
140.08,10.204,,,
142.08,10.339,,,
144,10.459,,,
146,10.59,,,
148,10.712,,,
150,10.835,,,
152,10.978,,,
154,11.123,,,
156,11.241,,,
158,11.34,,,
160,11.512,,,
162,11.609,,,
164,11.752,,,
166,11.88,,,
168,12.033,,,
170,12.128,,,
172,12.272,,,
174,12.379,,,
176,12.534,,,
178,12.639,,,
180,12.778,,,
182,12.921,,,
184,13.042,,,
186,13.177,,,
188,13.284,,,
190,13.438,,,
192,13.581,,,
194,13.701,,,
196,13.853,,,
198,13.953,,,
200,14.131,,,
202,14.248,,,
204,14.413,,,
206,14.552,,,
208,14.667,,,
210,14.819,,,
212,14.948,,,
214,15.095,,,
216,15.203,,,
218,15.365,,,
220,15.528,,,
222,15.608,,,
224,15.788,,,
226,15.933,,,
228,16.082,,,
230,16.209,,,
232,16.364,,,
234,16.459,,,
236,16.63,,,
238,16.785,,,
240,16.914,,,
242,17.045,,,
244,17.235,,,
246,17.392,,,
248,17.533,,,
250,17.668,,,
252,17.823,,,
254,17.972,,,
256,18.147,,,
258,18.306,,,
260,18.448,,,
262,18.62,,,
264,18.775,,,
266,18.915,,,
268,19.11,,,
270,19.236,,,
272,19.412,,,
274,19.586,,,
276,19.765,,,
278,19.909,,,
280,20.096,,,
282,20.276,,,
284,20.428,,,
286,20.609,,,
288,20.834,,,
290,21.017,,,
292,21.186,,,
294,21.39,,,
296,21.58,,,
298,21.761,,,
300,21.968,,,
302,22.202,,,
304,22.396,,,
306,22.559,,,
308,22.696,,,
310,22.858,,,
312,22.985,,,
314,23.062,,,
316,23.311,,,
318,23.544,,,
320,23.719,,,
322,23.988,,,
324,24.213,,,
326,24.418,,,
328,24.658,,,
330,24.927,,,
332,25.164,,,
334,25.414,,,
336,25.66,,,
338,25.923,,,
339,26.129,,,
341,26.397,,,
343,26.603,,,
345,26.826,,,
347,27.022,,,
349,27.249,,,
351,27.48,,,
353,27.715,,,
355,27.96,,,
357,28.2,,,
359,28.437,,,
361,28.567,,,
362,28.766,,,
363.03,28.976,,,
365.03,29.293,,,
366.03,29.492,,,
367.03,29.693,,,
368.03,29.894,,,
369.06,30.095,,,
370.08,30.301,,,
371.08,30.499,,,
372.08,30.699,,,
373.08,30.902,,,
374.08,31.153,,,
375.08,31.374,,,
376.08,31.625,,,
377.08,31.824,,,
378.08,32.103,,,
379.08,32.354,,,
380.08,32.649,,,
381.08,32.914,,,
382.08,33.181,,,
383.08,33.52,,,
384.08,33.819,,,
384.75,34.057,,,
385.75,34.379,,,
386.75,34.746,,,
387.75,35.112,,,
388.3,35.38,,,
389.3,35.812,,,
389.8,36.052,,,
390.3,36.297,,,
390.8,36.576,,,
391.3,36.88,,,
391.8,37.182,,,
392.3,37.525,,,
392.8,37.905,,,
393.05,38.156,,,
393.31,38.408,,,
393.56,38.669,,,
393.81,38.974,,,
394.06,39.413,,,
394.22,39.795,,,
394.38,40.565,,,
394.41,41.047,,,
394.42,41.503,,,

File: optimiser/input/inl_2/850_54_Air3.csv
x,y,temp,stress,type,title
0,0,850,54,creep,Air3
0,0,,,
0.02,0.241,,,
0.025,0.179,,,
0.029,0.225,,,
0.034,0.272,,,
0.038,0.291,,,
0.042,0.293,,,
0.047,0.31,,,
0.052,0.3,,,
0.056,0.314,,,
0.06,0.31,,,
0.065,0.313,,,
0.069,0.307,,,
0.074,0.328,,,
0.078,0.335,,,
0.083,0.337,,,
0.087,0.349,,,
0.091,0.35,,,
0.096,0.358,,,
0.1,0.358,,,
0.105,0.358,,,
0.109,0.37,,,
0.114,0.377,,,
0.118,0.377,,,
0.122,0.371,,,
0.127,0.383,,,
0.131,0.384,,,
0.135,0.385,,,
0.14,0.392,,,
0.145,0.387,,,
0.149,0.408,,,
0.153,0.402,,,
0.158,0.4,,,
0.162,0.405,,,
0.167,0.414,,,
0.171,0.402,,,
0.176,0.411,,,
0.18,0.401,,,
0.185,0.393,,,
0.189,0.412,,,
0.193,0.402,,,
0.198,0.409,,,
0.202,0.429,,,
0.207,0.413,,,
0.211,0.433,,,
0.216,0.425,,,
0.22,0.406,,,
0.224,0.427,,,
0.229,0.427,,,
0.233,0.434,,,
0.238,0.439,,,
0.242,0.449,,,
0.247,0.44,,,
2,0.559,,,
4,0.627,,,
6,0.646,,,
6.74,0.674,,,
8.74,0.682,,,
10.74,0.737,,,
12.74,0.723,,,
14.74,0.764,,,
16.74,0.792,,,
18.74,0.792,,,
20.74,0.808,,,
22.74,0.844,,,
24.74,0.858,,,
26.74,0.851,,,
28.74,0.887,,,
30.74,0.899,,,
32.74,0.904,,,
34.74,0.914,,,
36.74,0.943,,,
38.74,0.921,,,
40.74,0.928,,,
42,0.959,,,
44,0.988,,,
46,0.988,,,
48,0.989,,,
50,1.016,,,
52,0.996,,,
54,1.033,,,
56,1.016,,,
58,1.033,,,
60,1.025,,,
62,1.024,,,
64,1.111,,,
66,1.071,,,
68,1.085,,,
70,1.066,,,
72,1.086,,,
74,1.084,,,
76,1.08,,,
78,1.082,,,
80,1.096,,,
82,1.098,,,
84,1.098,,,
86,1.108,,,
88,1.116,,,
90,1.12,,,
92,1.13,,,
94,1.15,,,
96,1.137,,,
98,1.161,,,
100,1.151,,,
102,1.146,,,
104,1.162,,,
106,1.172,,,
108,1.174,,,
110,1.181,,,
112,1.199,,,
114,1.196,,,
116,1.215,,,
118,1.181,,,
120,1.184,,,
122,1.169,,,
124,1.163,,,
126,1.183,,,
128,1.181,,,
130,1.184,,,
132,1.186,,,
134,1.21,,,
136,1.234,,,
138,1.226,,,
140,1.219,,,
142,1.213,,,
144,1.234,,,
146,1.252,,,
148,1.238,,,
150,1.223,,,
152,1.248,,,
154,1.278,,,
156,1.238,,,
158,1.273,,,
160,1.25,,,
162,1.281,,,
164,1.287,,,
166,1.274,,,
168,1.306,,,
170,1.283,,,
172,1.293,,,
174,1.285,,,
176,1.279,,,
178,1.3,,,
180,1.302,,,
182,1.294,,,
184,1.314,,,
186,1.324,,,
188,1.311,,,
190,1.334,,,
192,1.337,,,
194,1.35,,,
196,1.341,,,
198,1.354,,,
200,1.341,,,
202,1.331,,,
204,1.347,,,
206,1.378,,,
208,1.354,,,
210,1.368,,,
212,1.359,,,
214,1.373,,,
216,1.386,,,
218,1.38,,,
220,1.386,,,
222,1.378,,,
224,1.403,,,
226,1.373,,,
228,1.386,,,
230,1.389,,,
232,1.391,,,
234,1.368,,,
236,1.411,,,
238,1.407,,,
240,1.399,,,
242,1.419,,,
244,1.422,,,
246,1.431,,,
248,1.429,,,
250,1.439,,,
252,1.429,,,
254,1.428,,,
256,1.426,,,
258,1.425,,,
260,1.427,,,
262,1.429,,,
264,1.46,,,
266,1.48,,,
268,1.453,,,
270,1.472,,,
272,1.459,,,
274,1.47,,,
276,1.477,,,
278,1.458,,,
280,1.474,,,
282,1.497,,,
284,1.474,,,
286,1.489,,,
288,1.495,,,
290,1.508,,,
292,1.484,,,
294,1.516,,,
296,1.517,,,
298,1.514,,,
300,1.503,,,
302,1.518,,,
304,1.523,,,
306,1.529,,,
308,1.518,,,
310,1.522,,,
312,1.508,,,
314,1.536,,,
316,1.566,,,
318,1.524,,,
320,1.532,,,
322,1.551,,,
324,1.533,,,
326,1.565,,,
328,1.576,,,
330,1.553,,,
332,1.566,,,
334,1.586,,,
336,1.592,,,
338,1.574,,,
340,1.571,,,
342,1.58,,,
344,1.574,,,
346,1.573,,,
348,1.574,,,
350,1.578,,,
352,1.586,,,
354,1.583,,,
356,1.594,,,
358,1.583,,,
360,1.607,,,
362,1.615,,,
364,1.609,,,
366,1.614,,,
368,1.599,,,
370,1.605,,,
372,1.63,,,
374,1.636,,,
376,1.605,,,
378,1.602,,,
380,1.633,,,
382,1.637,,,
384,1.641,,,
386,1.644,,,
388,1.642,,,
390,1.649,,,
392,1.649,,,
394,1.639,,,
396,1.65,,,
398,1.646,,,
400,1.647,,,
402,1.683,,,
404,1.662,,,
406,1.662,,,
408,1.65,,,
410,1.674,,,
412,1.701,,,
414,1.688,,,
416,1.694,,,
418,1.688,,,
420,1.69,,,
422,1.702,,,
424,1.723,,,
426,1.722,,,
428,1.743,,,
430,1.731,,,
432,1.736,,,
434,1.739,,,
436,1.731,,,
438,1.713,,,
440,1.731,,,
442,1.736,,,
444,1.738,,,
446,1.705,,,
448,1.736,,,
450,1.747,,,
452,1.74,,,
454,1.771,,,
456,1.744,,,
458,1.759,,,
460,1.758,,,
462,1.748,,,
464,1.748,,,
466,1.743,,,
468,1.751,,,
470,1.754,,,
472,1.754,,,
474,1.753,,,
476,1.755,,,
478,1.776,,,
480,1.758,,,
482,1.78,,,
484,1.776,,,
486,1.759,,,
488,1.782,,,
490,1.776,,,
492,1.774,,,
494,1.781,,,
496,1.803,,,
498,1.773,,,
500,1.78,,,
502,1.787,,,
504,1.819,,,
506,1.791,,,
508,1.82,,,
510,1.801,,,
512,1.82,,,
514,1.814,,,
516,1.835,,,
518,1.828,,,
520,1.833,,,
522,1.834,,,
524,1.823,,,
526,1.815,,,
528,1.838,,,
530,1.87,,,
532,1.822,,,
534,1.826,,,
536,1.844,,,
538,1.857,,,
540,1.849,,,
542,1.872,,,
544,1.868,,,
546,1.87,,,
548,1.859,,,
550,1.869,,,
552,1.868,,,
554,1.868,,,
556,1.896,,,
558,1.883,,,
560,1.866,,,
562,1.89,,,
564,1.904,,,
566,1.883,,,
568,1.883,,,
570,1.9,,,
572,1.906,,,
574,1.9,,,
576,1.923,,,
578,1.916,,,
580,1.924,,,
582,1.917,,,
584,1.932,,,
586,1.944,,,
588,1.926,,,
590,1.935,,,
592,1.924,,,
594,1.928,,,
596,1.918,,,
598,1.938,,,
600,1.951,,,
602,1.959,,,
604,1.948,,,
606,1.947,,,
608,1.961,,,
610,1.944,,,
612,1.939,,,
614,1.959,,,
616,1.973,,,
618,1.972,,,
620,1.975,,,
622,1.975,,,
624,1.981,,,
626,1.965,,,
628,1.975,,,
630,1.969,,,
632,1.969,,,
634,1.995,,,
636,2.006,,,
638,1.986,,,
640,1.994,,,
642,1.988,,,
644,1.989,,,
646,1.986,,,
648,2.01,,,
650,2.017,,,
652,2.036,,,
654,2.006,,,
656,2.014,,,
658,2.03,,,
660,2.03,,,
662,2.021,,,
664,2.048,,,
666,2.027,,,
668,2.011,,,
670,2.038,,,
672,2.05,,,
674,2.036,,,
676,2.05,,,
678,2.062,,,
680,2.042,,,
682,2.034,,,
684,2.063,,,
686,2.062,,,
688,2.057,,,
690,2.058,,,
692,2.083,,,
694,2.08,,,
696,2.077,,,
698,2.069,,,
700,2.099,,,
702,2.079,,,
704,2.091,,,
706,2.098,,,
708,2.084,,,
710,2.208,,,
712,2.21,,,
714,2.102,,,
716,2.093,,,
718,2.09,,,
720,2.071,,,
722,2.08,,,
724,2.088,,,
726,2.1,,,
728,2.098,,,
730,2.111,,,
732,2.132,,,
734,2.108,,,
736,2.109,,,
738,2.115,,,
740,2.12,,,
742,2.109,,,
744,2.127,,,
746,2.157,,,
748,2.139,,,
750,2.139,,,
752,2.153,,,
754,2.147,,,
756,2.166,,,
758,2.157,,,
760,2.149,,,
762,2.163,,,
764,2.157,,,
766,2.181,,,
768,2.187,,,
770,2.184,,,
772,2.206,,,
774,2.277,,,
776,2.299,,,
778,2.274,,,
780,2.294,,,
782,2.302,,,
784,2.277,,,
786,2.184,,,
788,2.198,,,
790,2.201,,,
792,2.212,,,
794,2.21,,,
796,2.211,,,
798,2.22,,,
800,2.212,,,
802,2.226,,,
804,2.239,,,
806,2.285,,,
808,2.344,,,
810,2.252,,,
812,2.243,,,
814,2.27,,,
816,2.273,,,
818,2.266,,,
820,2.273,,,
822,2.261,,,
824,2.272,,,
826,2.271,,,
828,2.292,,,
830,2.28,,,
832,2.287,,,
834,2.284,,,
836,2.33,,,
838,2.291,,,
840,2.3,,,
842,2.308,,,
844,2.329,,,
846,2.331,,,
848,2.316,,,
850,2.334,,,
852,2.344,,,
854,2.319,,,
856,2.341,,,
858,2.354,,,
860,2.36,,,
862,2.343,,,
864,2.367,,,
866,2.36,,,
868,2.383,,,
870,2.354,,,
872,2.389,,,
874,2.372,,,
876,2.405,,,
878,2.403,,,
880,2.405,,,
882,2.4,,,
884,2.412,,,
886,2.434,,,
888,2.411,,,
890,2.431,,,
892,2.448,,,
894,2.437,,,
896,2.451,,,
898,2.426,,,
900,2.476,,,
902,2.452,,,
904,2.444,,,
906,2.458,,,
908,2.475,,,
910,2.482,,,
912,2.488,,,
914,2.49,,,
916,2.514,,,
918,2.513,,,
920,2.541,,,
922,2.521,,,
924,2.537,,,
926,2.543,,,
928,2.548,,,
930,2.556,,,
932,2.56,,,
934,2.559,,,
936,2.546,,,
938,2.571,,,
940,2.583,,,
942,2.596,,,
944,2.58,,,
946,2.589,,,
948,2.592,,,
950,2.621,,,
952,2.611,,,
954,2.628,,,
956,2.615,,,
958,2.649,,,
960,2.654,,,
962,2.648,,,
964,2.664,,,
966,2.664,,,
968,2.67,,,
970,2.673,,,
972,2.673,,,
974,2.675,,,
976,2.678,,,
978,2.7,,,
980,2.708,,,
982,2.726,,,
984,2.736,,,
986,2.733,,,
988,2.745,,,
990,2.738,,,
992,2.759,,,
994,2.764,,,
996,2.744,,,
998,2.772,,,
1000,2.768,,,
1002,2.796,,,
1004,2.793,,,
1006,2.815,,,
1008,2.819,,,
1010,2.819,,,
1012,2.837,,,
1014,2.847,,,
1016,2.856,,,
1018,2.856,,,
1020,2.86,,,
1022,2.855,,,
1024,2.893,,,
1024,2.899,,,
1026,2.87,,,
1028,2.896,,,
1030,2.912,,,
1032,2.918,,,
1034,2.905,,,
1036,2.962,,,
1038,2.937,,,
1040,2.946,,,
1042,2.93,,,
1044,2.975,,,
1046,2.964,,,
1048,2.979,,,
1050,3.003,,,
1052,3.01,,,
1054,3.107,,,
1056,3.011,,,
1058,3.028,,,
1060,3.024,,,
1062,3.038,,,
1064,3.062,,,
1066,3.063,,,
1068,3.062,,,
1070,3.089,,,
1072,3.118,,,
1074,3.124,,,
1076,3.131,,,
1078,3.117,,,
1080,3.128,,,
1082,3.144,,,
1084,3.172,,,
1086,3.168,,,
1088,3.183,,,
1090,3.197,,,
1092,3.19,,,
1094,3.2,,,
1096,3.223,,,
1098,3.207,,,
1100,3.26,,,
1102,3.264,,,
1104,3.287,,,
1106,3.286,,,
1108,3.276,,,
1110,3.283,,,
1112,3.309,,,
1114,3.301,,,
1116,3.325,,,
1118,3.328,,,
1120,3.323,,,
1122,3.373,,,
1124,3.385,,,
1126,3.397,,,
1128,3.402,,,
1130,3.422,,,
1132,3.429,,,
1134,3.446,,,
1136,3.46,,,
1138,3.466,,,
1140,3.484,,,
1142,3.489,,,
1144,3.503,,,
1144.1,3.489,,,
1146,3.51,,,
1148,3.498,,,
1150,3.538,,,
1152,3.547,,,
1154,3.571,,,
1156,3.571,,,
1158,3.595,,,
1160,3.597,,,
1162,3.626,,,
1164,3.631,,,
1166,3.666,,,
1168,3.667,,,
1170,3.683,,,
1172,3.683,,,
1174,3.687,,,
1176,3.731,,,
1178,3.729,,,
1180,3.748,,,
1182,3.751,,,
1184,3.766,,,
1186,3.787,,,
1188,3.802,,,
1190,3.78,,,
1192,3.826,,,
1194,3.842,,,
1196,3.845,,,
1198,3.861,,,
1200,3.873,,,
1202,3.89,,,
1204,3.913,,,
1206,3.898,,,
1208,3.932,,,
1210,3.959,,,
1212,3.961,,,
1214,4.077,,,
1216,4.086,,,
1218,3.986,,,
1220,4.014,,,
1222,4.04,,,
1224,4.06,,,
1226,4.058,,,
1228,4.069,,,
1230,4.082,,,
1232,4.106,,,
1234,4.1,,,
1236,4.121,,,
1238,4.155,,,
1240,4.154,,,
1242,4.171,,,
1244,4.189,,,
1246,4.204,,,
1248,4.238,,,
1250,4.239,,,
1252,4.245,,,
1254,4.27,,,
1256,4.283,,,
1258,4.298,,,
1260,4.315,,,
1262,4.357,,,
1264,4.349,,,
1266,4.341,,,
1268,4.355,,,
1270,4.397,,,
1272,4.419,,,
1274,4.425,,,
1276,4.467,,,
1278,4.468,,,
1280,4.501,,,
1282,4.488,,,
1284,4.519,,,
1286,4.527,,,
1288,4.551,,,
1290,4.579,,,
1292,4.581,,,
1294,4.606,,,
1296,4.609,,,
1298,4.645,,,
1300,4.668,,,
1302,4.675,,,
1304,4.701,,,
1306,4.715,,,
1308,4.715,,,
1310,4.735,,,
1312,4.757,,,
1314,4.786,,,
1316,4.786,,,
1318,4.815,,,
1320,4.82,,,
1322,4.825,,,
1324,4.872,,,
1326,4.862,,,
1328,4.907,,,
1330,4.909,,,
1332,4.945,,,
1334,4.958,,,
1336,4.946,,,
1338,4.981,,,
1340,4.998,,,
1342,5.026,,,
1344,5.035,,,
1346,5.064,,,
1348,5.077,,,
1350,5.084,,,
1352,5.116,,,
1354,5.124,,,
1356,5.132,,,
1358,5.148,,,
1360,5.162,,,
1362,5.202,,,
1364,5.216,,,
1366,5.242,,,
1368,5.27,,,
1370,5.291,,,
1372,5.306,,,
1374,5.409,,,
1376,5.436,,,
1378,5.436,,,
1380,5.436,,,
1382,5.456,,,
1384,5.436,,,
1386,5.405,,,
1388,5.427,,,
1390,5.465,,,
1392,5.483,,,
1394,5.485,,,
1396,5.512,,,
1398,5.538,,,
1400,5.546,,,
1402,5.573,,,
1404,5.604,,,
1406,5.635,,,
1408,5.638,,,
1410,5.652,,,
1412,5.7,,,
1414,5.722,,,
1416,5.73,,,
1418,5.753,,,
1420,5.767,,,
1422,5.805,,,
1424,5.818,,,
1426,5.858,,,
1428,5.872,,,
1430,5.89,,,
1432,5.915,,,
1434,5.932,,,
1436,5.969,,,
1438,5.997,,,
1440,6.008,,,
1442,6.055,,,
1444,6.083,,,
1446,6.098,,,
1448,6.13,,,
1450,6.128,,,
1452,6.14,,,
1454,6.194,,,
1456,6.212,,,
1458,6.241,,,
1460,6.267,,,
1462,6.295,,,
1464,6.302,,,
1466,6.358,,,
1468,6.369,,,
1470,6.4,,,
1472,6.421,,,
1474,6.445,,,
1476,6.451,,,
1478,6.498,,,
1480,6.513,,,
1482,6.551,,,
1484,6.556,,,
1486,6.575,,,
1488,6.628,,,
1490,6.628,,,
1492,6.672,,,
1494,6.711,,,
1496,6.722,,,
1498,6.746,,,
1500,6.797,,,
1502,6.808,,,
1504,6.832,,,
1506,6.846,,,
1508,6.875,,,
1510,6.913,,,
1512,6.929,,,
1514,6.977,,,
1516,7.013,,,
1518,7.037,,,
1520,7.1,,,
1522,7.108,,,
1524,7.13,,,
1526,7.153,,,
1528,7.181,,,
1530,7.199,,,
1532,7.253,,,
1534,7.27,,,
1536,7.315,,,
1538,7.359,,,
1540,7.37,,,
1542,7.416,,,
1544,7.469,,,
1546,7.502,,,
1548,7.496,,,
1550,7.602,,,
1552,7.635,,,
1554,7.595,,,
1556,7.657,,,
1558,7.67,,,
1560,7.704,,,
1562,7.752,,,
1564,7.79,,,
1566,7.815,,,
1568,7.85,,,
1570,7.892,,,
1572,7.947,,,
1574,7.977,,,
1576,8.009,,,
1578,8.034,,,
1580,8.08,,,
1582,8.135,,,
1584,8.17,,,
1586,8.219,,,
1588,8.256,,,
1590,8.291,,,
1592,8.337,,,
1594,8.378,,,
1596,8.432,,,
1598,8.473,,,
1600,8.512,,,
1602,8.571,,,
1604,8.609,,,
1606,8.672,,,
1608,8.717,,,
1610,8.759,,,
1612,8.838,,,
1614,8.867,,,
1616,8.942,,,
1618,8.999,,,
1620,9.049,,,
1622,9.105,,,
1624,9.177,,,
1626,9.241,,,
1628,9.316,,,
1630,9.394,,,
1632,9.45,,,
1634,9.547,,,
1636,9.626,,,
1638,9.726,,,
1640,9.847,,,
1642,9.955,,,
1644,10.097,,,
1646,10.31,,,
1647.3,10.536,,,
1648,10.737,,,
1648.5,11.141,,,
1648.6,11.871,,,
