Repository: ACME-MG/moga_neml

# MOGA NEML

The repository contains code for calibrating the constitutive parameters of phenomenological creep models. The code combines the multi-objective genetic algorithm (MOGA) implemented in Pymoo with the nuclear engineering material model library (NEML). The following README was last updated on the 19th of December, 2023.

## Reading an experimental dataset (`read_data`)

The `read_data` function reads experimental data into the `Interface` class.
* `file_path`: This argument defines the path to the experimental data. Note that this path appends the `input_path` value defined when initialising the `Interface` class.

File: optimiser/input/inl_2/950_29_Air3.csv
x,y,temp,stress,type,title
0,0,950,29,creep,Air3
0,0,,,
0.013,0.174,,,
0.018,0.14,,,
0.022,0.21,,,
0.027,0.178,,,
0.031,0.178,,,
0.035,0.178,,,
0.04,0.18,,,
0.044,0.184,,,
0.049,0.184,,,
0.053,0.183,,,
0.058,0.193,,,
0.062,0.179,,,
0.066,0.187,,,
0.071,0.184,,,
0.075,0.186,,,
0.08,0.192,,,
0.084,0.192,,,
0.089,0.202,,,
0.093,0.184,,,
0.097,0.195,,,
0.102,0.195,,,
0.106,0.198,,,
0.111,0.205,,,
0.115,0.187,,,
0.12,0.197,,,
0.124,0.199,,,
0.129,0.204,,,
0.133,0.188,,,
0.137,0.205,,,
0.142,0.201,,,
0.146,0.211,,,
0.151,0.193,,,
0.155,0.196,,,
0.16,0.194,,,
0.164,0.196,,,
0.168,0.213,,,
0.173,0.214,,,
0.177,0.198,,,
0.182,0.197,,,
0.186,0.203,,,
0.191,0.204,,,
0.195,0.215,,,
0.199,0.21,,,
0.204,0.216,,,
0.208,0.213,,,
0.213,0.206,,,
0.217,0.213,,,
0.222,0.212,,,
0.226,0.218,,,
0.23,0.212,,,
0.235,0.214,,,
0.24,0.213,,,
0.244,0.214,,,
0.248,0.222,,,
1.501,0.276,,,
2.501,0.427,,,
4.501,0.375,,,
6.501,0.404,,,
8.501,0.465,,,
9,0.477,,,
11,0.537,,,
13,0.548,,,
15,0.586,,,
17,0.573,,,
19,0.586,,,
21,0.605,,,
23,0.594,,,
24.065,0.605,,,
26.065,0.671,,,
28.065,0.649,,,
30.065,0.679,,,
32.016,0.68,,,
34.016,0.758,,,
36.016,0.75,,,
38.016,0.736,,,
40.016,0.724,,,
42.016,0.752,,,
44.016,0.77,,,
46.016,0.811,,,
48.016,0.856,,,
50.016,0.895,,,
52.016,0.901,,,
54.016,0.932,,,
56.016,0.925,,,
58.016,0.898,,,
60.016,0.9,,,
62.016,0.913,,,
64.016,0.964,,,
66.016,0.974,,,
68.016,0.97,,,
70.016,1.017,,,
72.016,1.031,,,
74.016,1.072,,,
76.016,1.071,,,
78.016,1.082,,,
80.017,1.061,,,
82.017,1.097,,,
84.017,1.113,,,
86.017,1.083,,,
88.017,1.141,,,
90.017,1.113,,,
92.017,1.156,,,
94.017,1.112,,,
96,1.133,,,
98,1.161,,,
100,1.168,,,
102,1.191,,,
104,1.203,,,
106,1.206,,,
108,1.231,,,
110,1.264,,,
112,1.278,,,
114,1.278,,,
116,1.302,,,
118,1.269,,,
120,1.299,,,
122,1.343,,,
124,1.358,,,
126,1.363,,,
128,1.369,,,
130,1.362,,,
132,1.402,,,
134,1.381,,,
136,1.395,,,
138,1.403,,,
140,1.424,,,
142,1.438,,,
144,1.463,,,
146,1.481,,,
148,1.526,,,
150,1.535,,,
152,1.55,,,
154,1.585,,,
156,1.774,,,
158,1.727,,,
160,1.732,,,
162,1.719,,,
164,1.718,,,
166,1.706,,,
168,1.702,,,
170,1.726,,,
172,1.727,,,
174,1.703,,,
176,1.651,,,
178,1.683,,,
180,1.712,,,
182,1.712,,,
184,1.602,,,
186,1.755,,,
188,1.666,,,
190,1.646,,,
192,1.774,,,
194,1.83,,,
196,1.906,,,
198,1.746,,,
200,1.755,,,
202,1.754,,,
204,1.772,,,
206,1.775,,,
208,1.771,,,
210,1.797,,,
212,1.806,,,
214,1.799,,,
216,1.814,,,
218,1.852,,,
220,1.838,,,
222,1.855,,,
224,1.868,,,
226,1.872,,,
228,1.939,,,
230,1.923,,,
232,1.927,,,
234,1.981,,,
236,1.938,,,
238,1.903,,,
240,1.957,,,
242,1.948,,,
244,1.983,,,
246,2.006,,,
248,2.002,,,
250,2.048,,,
252,2.033,,,
254,2.055,,,
256,2.044,,,
258,2.081,,,
260,2.077,,,
262,2.071,,,
264,2.082,,,
266,2.147,,,
268,2.143,,,
270,2.157,,,
272,2.157,,,
274,2.153,,,
276,2.119,,,
278,2.143,,,
280,2.179,,,
282,2.169,,,
284,2.184,,,
286,2.217,,,
288,2.286,,,
290,2.328,,,
292,2.347,,,
294,2.363,,,
296,2.351,,,
298,2.386,,,
300,2.354,,,
302,2.356,,,
304,2.361,,,
306,2.366,,,
308,2.406,,,
310,2.393,,,
312,2.425,,,
314,2.431,,,
316,2.44,,,
318,2.454,,,
320,2.417,,,
322,2.452,,,
324,2.465,,,
326,2.429,,,
328,2.461,,,
330,2.478,,,
332,2.48,,,
334,2.482,,,
336,2.522,,,
338,2.529,,,
340,2.627,,,
342,2.603,,,
344,2.595,,,
346,2.597,,,
348,2.607,,,
350,2.628,,,
352,2.63,,,
354,2.634,,,
356,2.648,,,
358,2.659,,,
360,2.692,,,
362,2.693,,,
364,2.712,,,
366,2.729,,,
368,2.753,,,
370,2.754,,,
372,2.767,,,
374,2.776,,,
376,2.789,,,
378,2.785,,,
380,2.765,,,
382,2.804,,,
384,2.843,,,
386,2.845,,,
388,2.865,,,
390,2.875,,,
392,2.918,,,
394,2.907,,,
396,2.936,,,
398,2.921,,,
400,2.903,,,
402,2.905,,,
404,2.897,,,
406,2.91,,,
408,2.941,,,
410,2.889,,,
412,2.821,,,
414,2.846,,,
416,2.892,,,
418,2.905,,,
420,2.889,,,
422,2.917,,,
424,2.91,,,
426,2.934,,,
428,2.945,,,
430,2.964,,,
432,2.999,,,
434,3.008,,,
436,3.045,,,
438,3.071,,,
440,3.087,,,
442,3.087,,,
444,3.076,,,
446,3.092,,,
448,3.071,,,
450,3.083,,,
452,3.092,,,
454,3.057,,,
456,3.126,,,
458,3.161,,,
460,3.214,,,
462,3.215,,,
464,3.236,,,
466,3.249,,,
468,3.244,,,
470,3.283,,,
472,3.302,,,
474,3.292,,,
476,3.297,,,
478,3.316,,,
480,3.342,,,
482,3.345,,,
484,3.367,,,
486,3.371,,,
488,3.39,,,
490,3.382,,,
492,3.437,,,
494,3.463,,,
496,3.533,,,
498,3.565,,,
500,3.594,,,
502,3.569,,,
504,3.613,,,
506,3.546,,,
508,3.621,,,
510,3.63,,,
512,3.656,,,
514,3.63,,,
516,3.65,,,
518,3.663,,,
520,3.676,,,
522,3.663,,,
524,3.663,,,
526,3.677,,,
528,3.718,,,
530,3.752,,,
532,3.767,,,
534,3.786,,,
536,3.714,,,
538,3.728,,,
540,3.774,,,
542,3.77,,,
544,3.761,,,
546,3.812,,,
548,3.813,,,
550,3.85,,,
552,3.913,,,
554,3.902,,,
556,3.933,,,
558,3.955,,,
560,3.949,,,
562,3.979,,,
564,4.004,,,
566,4.005,,,
568,4.032,,,
570,4.035,,,
572,4.103,,,
574,4.092,,,
576,4.188,,,
578,4.202,,,
580,4.227,,,
582,4.237,,,
584,4.275,,,
586,4.247,,,
588,4.274,,,
590,4.298,,,
592,4.251,,,
594,4.314,,,
596,4.339,,,
598,4.346,,,
600,4.375,,,
602,4.299,,,
604,4.32,,,
606,4.332,,,
608,4.358,,,
610,4.313,,,
612,4.319,,,
614,4.325,,,
616,4.361,,,
618,4.348,,,
620,4.367,,,
622,4.386,,,
624,4.395,,,
626,4.464,,,
628,4.498,,,
630,4.542,,,
632,4.538,,,
634,4.486,,,
636,4.532,,,
638,4.532,,,
640,4.574,,,
642,4.565,,,
644,4.589,,,
646,4.579,,,
648,4.598,,,
649.005,4.728,,,
651.005,4.719,,,
653.005,4.749,,,
655.005,4.742,,,
657.005,4.762,,,
659.005,4.726,,,
661.005,4.8,,,
663.005,4.787,,,
665.005,4.85,,,
667.005,4.869,,,
669.005,4.865,,,
671.005,4.901,,,
672.27,4.908,,,
674.27,4.936,,,
676.27,4.972,,,
678.27,4.948,,,
680.27,5.001,,,
682.27,5.009,,,
684.27,5.072,,,
686.27,5.055,,,
688.27,5.11,,,
690.27,5.151,,,
692.27,5.084,,,
694.27,5.15,,,
696.148,5.175,,,
698.148,5.138,,,
700.148,5.062,,,
702.148,5.117,,,
704.148,5.211,,,
706.148,5.206,,,
708.148,5.204,,,
710.148,5.238,,,
712.148,5.207,,,
714.148,5.243,,,
716.148,5.33,,,
718.148,5.314,,,
720.148,5.35,,,
722.148,5.4,,,
724.148,5.425,,,
726.148,5.442,,,
728.148,5.489,,,
730.148,5.5,,,
732.148,5.479,,,
734.148,5.538,,,
736.148,5.543,,,
738.148,5.55,,,
740.148,5.57,,,
742.148,5.569,,,
744.148,5.609,,,
746.148,5.619,,,
748.148,5.671,,,
750.148,5.699,,,
752.148,5.766,,,
754.148,5.804,,,
756.148,5.756,,,
758.148,5.794,,,
760.148,5.847,,,
762.148,5.865,,,
764.148,5.873,,,
766.148,5.942,,,
768,5.955,,,
770,5.995,,,
772,6.082,,,
774,6.08,,,
776,6.091,,,
778,6.122,,,
780,6.204,,,
782,6.289,,,
784,6.217,,,
786,6.236,,,
787,6.395,,,
789,6.367,,,
790,6.558,,,
792,6.432,,,
794,6.55,,,
796,6.584,,,
798,6.563,,,
800,6.628,,,
802,6.652,,,
804,6.715,,,
806,6.779,,,
808,6.772,,,
810,6.828,,,
812,6.909,,,
814,6.963,,,
816,6.973,,,
818,6.981,,,
820,7.106,,,
822,7.176,,,
824,7.227,,,
826,7.193,,,
828,7.225,,,
830,7.186,,,
832,7.24,,,
834,7.297,,,
836,7.328,,,
838,7.404,,,
840,7.462,,,
842,7.515,,,
863.819,8.15,,,
863.838,8.329,,,
863.85,8.196,,,
864.002,8.049,,,
866.002,8.124,,,
868.002,8.206,,,
869.01,8.343,,,
870.718,8.572,,,
871.102,8.83,,,
871.181,9.379,,,

File: optimiser/input/inl_2/750_95_Air1.csv (part 2 of 2)
x,y,temp,stress,type,title
5683,10.798,,,
5685,10.821,,,
5687,10.821,,,
5689,10.799,,,
5691,10.82,,,
5693,10.852,,,
5695,10.846,,,
5697,10.855,,,
5699,10.866,,,
5701,10.859,,,
5703,10.854,,,
5705,10.878,,,
5707,10.895,,,
5709,10.95,,,
5711,10.957,,,
5713,10.922,,,
5715,10.925,,,
5717,10.942,,,
5719,10.929,,,
5721,10.929,,,
5723,10.974,,,
5725,10.97,,,
5727,10.963,,,
5729,10.998,,,
5731,10.983,,,
5733,10.991,,,
5735,10.998,,,
5737,11.03,,,
5739,11.024,,,
5741,11.039,,,
5743,11.034,,,
5745,11.039,,,
5747,11.043,,,
5749,11.029,,,
5751,11.054,,,
5753,11.063,,,
5755,11.064,,,
5757,11.048,,,
5759,11.063,,,
5761,11.087,,,
5763,11.085,,,
5765,11.091,,,
5767,11.165,,,
5769,11.158,,,
5771,11.135,,,
5773,11.169,,,
5775,11.186,,,
5777,11.202,,,
5779,11.206,,,
5781,11.194,,,
5783,11.234,,,
5785,11.209,,,
5787,11.249,,,
5789,11.253,,,
5791,11.261,,,
5793,11.265,,,
5795,11.27,,,
5797,11.272,,,
5799,11.271,,,
5801,11.261,,,
5803,11.273,,,
5805,11.295,,,
5807,11.312,,,
5809,11.31,,,
5811,11.331,,,
5813,11.331,,,
5815,11.335,,,
5817,11.324,,,
5819,11.34,,,
5821,11.327,,,
5823,11.363,,,
5825,11.374,,,
5827,11.39,,,
5829,11.374,,,
5831,11.419,,,
5833,11.417,,,
5835,11.402,,,
5837,11.402,,,
5839,11.4,,,
5841,11.418,,,
5843,11.425,,,
5845,11.422,,,
5847,11.416,,,
5847.1,11.442,,,
5849.1,11.401,,,
5851.1,11.479,,,
5853.1,11.48,,,
5855.1,11.49,,,
5857.1,11.48,,,
5859.1,11.456,,,
5861.1,11.463,,,
5863.1,11.514,,,
5865.1,11.523,,,
5867.1,11.494,,,
5869.1,11.537,,,
5871,11.542,,,
5873,11.558,,,
5875,11.551,,,
5877,11.549,,,
5879,11.564,,,
5881,11.545,,,
5883,11.562,,,
5885,11.568,,,
5887,11.603,,,
5889,11.562,,,
5891,11.598,,,
5893,11.612,,,
5895,11.604,,,
5897,11.605,,,
5899,11.654,,,
5901,11.635,,,
5903,11.624,,,
5905,11.65,,,
5907,11.65,,,
5909,11.687,,,
5911,11.693,,,
5913,11.682,,,
5915,11.732,,,
5917,11.688,,,
5919,11.692,,,
5921,11.703,,,
5923,11.725,,,
5925,11.751,,,
5927,11.745,,,
5929,11.728,,,
5931,11.759,,,
5933,11.753,,,
5935,11.772,,,
5937,11.771,,,
5939,11.802,,,
5941,11.801,,,
5943,11.81,,,
5945,11.821,,,
5947,11.811,,,
5949,11.815,,,
5951,11.835,,,
5953,11.839,,,
5955,11.843,,,
5957,11.869,,,
5959,11.844,,,
5961,11.868,,,
5963,11.869,,,
5965,11.871,,,
5967,11.878,,,
5969,11.889,,,
5971,11.934,,,
5973,11.902,,,
5975,11.902,,,
5977,11.936,,,
5979,11.918,,,
5981,11.944,,,
5983,11.978,,,
5985,11.983,,,
5987,11.981,,,
5989,12.003,,,
5991,11.978,,,
5993,12.004,,,
5995,11.991,,,
5997,11.979,,,
5999,11.998,,,
6001,12.014,,,
6003,12.028,,,
6005,12.057,,,
6007,12.015,,,
6009,12.073,,,
6011,12.049,,,
6013,12.066,,,
6015,12.09,,,
6016,12.07,,,
6018,12.113,,,
6020,12.086,,,
6022,12.097,,,
6024,12.08,,,
6026,12.129,,,
6028,12.126,,,
6030,12.147,,,
6032,12.156,,,
6034,12.165,,,
6036,12.184,,,
6038,12.136,,,
6040,12.184,,,
6042,12.176,,,
6044,12.194,,,
6046,12.18,,,
6048,12.234,,,
6050,12.195,,,
6052,12.227,,,
6054,12.223,,,
6056,12.27,,,
6058,12.267,,,
6060,12.238,,,
6062,12.279,,,
6064,12.256,,,
6066,12.301,,,
6068,12.311,,,
6070,12.307,,,
6072,12.265,,,
6074,12.305,,,
6076,12.322,,,
6078,12.322,,,
6080,12.344,,,
6082,12.341,,,
6084,12.35,,,
6086,12.366,,,
6088,12.365,,,
6090,12.366,,,
6092,12.395,,,
6094,12.392,,,
6096,12.399,,,
6098,12.448,,,
6100,12.412,,,
6102,12.45,,,
6104,12.413,,,
6106,12.425,,,
6108,12.439,,,
6110,12.458,,,
6112,12.469,,,
6114,12.469,,,
6116,12.496,,,
6118,12.496,,,
6120,12.475,,,
6122,12.482,,,
6124,12.455,,,
6126,12.479,,,
6128,12.517,,,
6130,12.501,,,
6132,12.515,,,
6134,12.508,,,
6136,12.553,,,
6138,12.545,,,
6140,12.587,,,
6142,12.581,,,
6144,12.605,,,
6146,12.61,,,
6148,12.647,,,
6150,12.616,,,
6152,12.669,,,
6154,12.648,,,
6156,12.68,,,
6158,12.672,,,
6160,12.678,,,
6162,12.667,,,
6164,12.693,,,
6166,12.728,,,
6168,12.734,,,
6170,12.725,,,
6172,12.732,,,
6174,12.723,,,
6176,12.749,,,
6178,12.781,,,
6180,12.765,,,
6182,12.789,,,
6184,12.772,,,
6186,12.773,,,
6188,12.782,,,
6190,12.773,,,
6192,12.764,,,
6194,12.787,,,
6196,12.844,,,
6198,12.804,,,
6200,12.81,,,
6202,12.845,,,
6204,12.846,,,
6206,12.838,,,
6208,12.864,,,
6208.5,12.878,,,
6210.5,12.88,,,
6212.5,12.868,,,
6214.5,12.901,,,
6216.5,12.9,,,
6218.5,12.901,,,
6220.5,12.925,,,
6222.5,12.909,,,
6224.5,12.936,,,
6226.5,12.939,,,
6228.5,12.95,,,
6230.5,12.952,,,
6232,12.974,,,
6234,12.969,,,
6236,12.964,,,
6238,12.987,,,
6240,12.997,,,
6242,12.985,,,
6244,13.015,,,
6246,13.014,,,
6248,13.047,,,
6250,13.042,,,
6252,13.043,,,
6254,13.051,,,
6256,13.031,,,
6258,13.086,,,
6260,13.098,,,
6262,13.081,,,
6264,13.121,,,
6266,13.127,,,
6268,13.124,,,
6270,13.13,,,
6272,13.131,,,
6274,13.178,,,
6276,13.152,,,
6278,13.183,,,
6280,13.159,,,
6282,13.184,,,
6284,13.226,,,
6286,13.208,,,
6288,13.222,,,
6290,13.211,,,
6292,13.237,,,
6294,13.22,,,
6296,13.271,,,
6298,13.267,,,
6300,13.243,,,
6302,13.257,,,
6304,13.285,,,
6306,13.278,,,
6308,13.29,,,
6310,13.327,,,
6312,13.304,,,
6314,13.318,,,
6316,13.317,,,
6318,13.35,,,
6320,13.38,,,
6322,13.373,,,
6324,13.389,,,
6326,13.419,,,
6328,13.436,,,
6330,13.43,,,
6332,13.413,,,
6334,13.434,,,
6336,13.457,,,
6338,13.435,,,
6340,13.435,,,
6342,13.446,,,
6344,13.474,,,
6346,13.496,,,
6348,13.489,,,
6350,13.464,,,
6352,13.518,,,
6354,13.499,,,
6356,13.518,,,
6358,13.524,,,
6360,13.554,,,
6362,13.58,,,
6364,13.566,,,
6366,13.572,,,
6368,13.557,,,
6370,13.61,,,
6372,13.625,,,
6374,13.627,,,
6376,13.61,,,
6378,13.642,,,
6380,13.594,,,
6382,13.619,,,
6384,13.639,,,
6386,13.677,,,
6388,13.705,,,
6390,13.678,,,
6392,13.698,,,
6394,13.722,,,
6396,13.726,,,
6398,13.727,,,
6400,13.71,,,
6402,13.726,,,
6404,13.762,,,
6406,13.784,,,
6408,13.772,,,
6410,13.791,,,
6412,13.807,,,
6414,13.823,,,
6416,13.838,,,
6418,13.857,,,
6420,13.828,,,
6422,13.853,,,
6424,13.835,,,
6426,13.862,,,
6428,13.889,,,
6430,13.898,,,
6432,13.912,,,
6434,13.926,,,
6436,13.937,,,
6438,13.964,,,
6440,13.939,,,
6442,13.936,,,
6444,13.965,,,
6446,13.942,,,
6448,13.945,,,
6450,13.998,,,
6452,14.008,,,
6454,14.035,,,
6456,14.009,,,
6458,14.046,,,
6460,14.031,,,
6462,14.076,,,
6464,14.051,,,
6466,14.077,,,
6468,14.041,,,
6470,14.082,,,
6472,14.115,,,
6474,14.099,,,
6476,14.109,,,
6478,14.092,,,
6480,14.122,,,
6482,14.148,,,
6484,14.142,,,
6486,14.161,,,
6488,14.151,,,
6490,14.178,,,
6492,14.154,,,
6494,14.181,,,
6496,14.167,,,
6498,14.218,,,
6500,14.212,,,
6502,14.214,,,
6504,14.222,,,
6506,14.24,,,
6508,14.26,,,
6510,14.267,,,
6512,14.278,,,
6514,14.238,,,
6516,14.273,,,
6518,14.272,,,
6520,14.312,,,
6522,14.283,,,
6524,14.28,,,
6526,14.311,,,
6528,14.336,,,
6530,14.333,,,
6532,14.39,,,
6534,14.384,,,
6536,14.385,,,
6538,14.375,,,
6540,14.419,,,
6542,14.428,,,
6544,14.43,,,
6546,14.422,,,
6548,14.454,,,
6550,14.467,,,
6552,14.453,,,
6554,14.443,,,
6556,14.47,,,
6558,14.467,,,
6560,14.474,,,
6562,14.513,,,
6564,14.516,,,
6566,14.513,,,
6568,14.55,,,
6570,14.54,,,
6572,14.531,,,
6574,14.593,,,
6576,14.614,,,
6578,14.587,,,
6580,14.614,,,
6582,14.644,,,
6584,14.631,,,
6586,14.645,,,
6588,14.658,,,
6590,14.662,,,
6592,14.694,,,
6594,14.684,,,
6596,14.688,,,
6598,14.72,,,
6600,14.713,,,
6602,14.693,,,
6604,14.743,,,
6606,14.74,,,
6608,14.765,,,
6610,14.779,,,
6612,14.772,,,
6614,14.785,,,
6616,14.816,,,
6618,14.807,,,
6620,14.841,,,
6622,14.779,,,
6624,14.835,,,
6626,14.858,,,
6628,14.881,,,
6630,14.88,,,
6632,14.896,,,
6634,14.881,,,
6636,14.919,,,
6638,14.902,,,
6640,14.902,,,
6642,14.945,,,
6644,14.941,,,
6646,14.977,,,
6648,14.984,,,
6650,14.962,,,
6652,14.986,,,
6654,15.025,,,
6656,14.992,,,
6658,15.002,,,
6660,15.053,,,
6662,15.076,,,
6664,15.069,,,
6666,15.069,,,
6668,15.119,,,
6670,15.131,,,
6672,15.091,,,
6674,15.119,,,
6676,15.12,,,
6678,15.132,,,
6680,15.161,,,
6682,15.168,,,
6684,15.159,,,
6686,15.17,,,
6688,15.23,,,
6690,15.228,,,
6692,15.206,,,
6694,15.226,,,
6696,15.243,,,
6698,15.265,,,
6700,15.258,,,
6702,15.279,,,
6704,15.302,,,
6706,15.302,,,
6708,15.289,,,
6710,15.31,,,
6712,15.333,,,
6714,15.362,,,
6716,15.342,,,
6718,15.358,,,
6720,15.378,,,
6722,15.375,,,
6724,15.403,,,
6726,15.419,,,
6728,15.434,,,
6730,15.432,,,
6732,15.429,,,
6734,15.449,,,
6736,15.457,,,
6738,15.485,,,
6740,15.453,,,
6742,15.483,,,
6744,15.508,,,
6746,15.513,,,
6748,15.51,,,
6750,15.544,,,
6752,15.566,,,
6754,15.576,,,
6756,15.547,,,
6758,15.57,,,
6760,15.582,,,
6762,15.612,,,
6764,15.592,,,
6766,15.601,,,
6768,15.599,,,
6770,15.598,,,
6772,15.616,,,
6774,15.636,,,
6776,15.647,,,
6778,15.659,,,
6780,15.662,,,
6782,15.672,,,
6784,15.682,,,
6786,15.701,,,
6788,15.712,,,
6790,15.701,,,
6792,15.727,,,
6794,15.768,,,
6796,15.734,,,
6798,15.757,,,
6800,15.792,,,
6802,15.813,,,
6804,15.834,,,
6806,15.817,,,
6808,15.879,,,
6810,15.873,,,
6812,15.874,,,
6814,15.89,,,
6816,15.862,,,
6818,15.895,,,
6820,15.952,,,
6822,15.963,,,
6824,15.926,,,
6826,15.96,,,
6828,15.931,,,
6830,15.987,,,
6832,15.988,,,
6834,16.007,,,
6836,16.004,,,
6838,15.996,,,
6840,16.047,,,
6842,16.05,,,
6844,16.067,,,
6846,16.082,,,
6848,16.087,,,
6850,16.044,,,
6852,16.078,,,
6854,16.089,,,
6856,16.114,,,
6858,16.137,,,
6860,16.155,,,
6862,16.174,,,
6864,16.146,,,
6866,16.168,,,
6868,16.193,,,
6870,16.198,,,
6872,16.215,,,
6874,16.212,,,
6876,16.206,,,
6878,16.244,,,
6880,16.232,,,
6882,16.266,,,
6884,16.262,,,
6886,16.288,,,
6888,16.266,,,
6890,16.311,,,
6892,16.296,,,
6894,16.334,,,
6896,16.324,,,
6898,16.37,,,
6900,16.374,,,
6902,16.387,,,
6904,16.365,,,
6904.1,16.365,,,
6906.1,16.385,,,
6908.1,16.396,,,
6910.1,16.386,,,
6912.1,16.432,,,
6914.1,16.435,,,
6916.1,16.454,,,
6918.1,16.431,,,
6920.1,16.452,,,
6922.1,16.486,,,
6924.1,16.51,,,
6926.1,16.503,,,
6928.1,16.505,,,
6930.1,16.502,,,
6932.1,16.539,,,
6934.1,16.55,,,
6936.1,16.545,,,
6938.1,16.59,,,
6940.1,16.554,,,
6942.1,16.589,,,
6944.1,16.626,,,
6946.1,16.593,,,
6948.1,16.621,,,
6950.1,16.657,,,
6952.1,16.606,,,
6954.1,16.651,,,
6956.1,16.677,,,
6958.1,16.674,,,
6960.1,16.693,,,
6962.1,16.685,,,
6964.1,16.685,,,
6966.1,16.701,,,
6968.1,16.745,,,
6970.1,16.739,,,
6972.1,16.764,,,
6974.1,16.777,,,
6976.1,16.785,,,
6978.1,16.802,,,
6980.1,16.785,,,
6982.1,16.797,,,
6984.1,16.841,,,
6986.1,16.836,,,
6988.1,16.852,,,
6990.1,16.858,,,
6992.1,16.919,,,
6994.1,16.914,,,
6996.1,16.887,,,
6998.1,16.929,,,
7000.1,16.976,,,
7002.1,16.976,,,
7004.1,16.976,,,
7006.1,17.003,,,
7008.1,17.01,,,
7010.1,17.013,,,
7012.1,17.043,,,
7014.1,17.03,,,
7016.1,17.053,,,
7018.1,17.081,,,
7020.1,17.082,,,
7022.1,17.103,,,
7024.1,17.07,,,
7026.1,17.09,,,
7028.1,17.133,,,
7030.1,17.129,,,
7032.1,17.12,,,
7034.1,17.165,,,
7036.1,17.157,,,
7038.1,17.184,,,
7040.1,17.211,,,
7042.1,17.21,,,
7044.1,17.241,,,
7046.1,17.234,,,
7048.1,17.25,,,
7050.1,17.269,,,
7052.1,17.28,,,
7054.1,17.277,,,
7056.1,17.275,,,
7058.1,17.303,,,
7060.1,17.317,,,
7062.1,17.307,,,
7064.1,17.347,,,
7066.1,17.362,,,
7068.1,17.373,,,
7070.1,17.401,,,
7072.1,17.418,,,
7074.1,17.425,,,
7076.1,17.433,,,
7078.1,17.461,,,
7080.1,17.476,,,
7082.1,17.471,,,
7084.1,17.506,,,
7086.1,17.523,,,
7088.1,17.533,,,
7090.1,17.497,,,
7092.1,17.542,,,
7094.1,17.549,,,
7096,17.543,,,
7098,17.567,,,
7100,17.547,,,
7102,17.576,,,
7104,17.595,,,
7106,17.641,,,
7108,17.643,,,
7110,17.659,,,
7112,17.688,,,
7114,17.689,,,
7116,17.685,,,
7118,17.716,,,
7120,17.729,,,
7122,17.74,,,
7124,17.778,,,
7126,17.767,,,
7128,17.791,,,
7130,17.797,,,
7132,17.819,,,
7134,17.853,,,
7136,17.846,,,
7138,17.862,,,
7140,17.857,,,
7142,17.88,,,
7144,17.897,,,
7146,17.921,,,
7148,17.914,,,
7150,17.93,,,
7152,17.947,,,
7154,17.969,,,
7156,17.983,,,
7158,17.985,,,
7160,18.003,,,
7162,18.009,,,
7164,18.016,,,
7166,18.032,,,
7168,18.06,,,
7170,18.075,,,
7172,18.1,,,
7174,18.09,,,
7176,18.089,,,
7178,18.146,,,
7180,18.145,,,
7182,18.184,,,
7184,18.173,,,
7186,18.158,,,
7188,18.222,,,
7190,18.202,,,
7192,18.219,,,
7194,18.242,,,
7196,18.227,,,
7198,18.257,,,
7200,18.284,,,
7202,18.291,,,
7204,18.319,,,
7206,18.326,,,
7208,18.33,,,
7210,18.359,,,
7212,18.359,,,
7214,18.386,,,
7216,18.401,,,
7218,18.425,,,
7220,18.421,,,
7222,18.448,,,
7224,18.422,,,
7226,18.475,,,
7228,18.497,,,
7230,18.5,,,
7232,18.511,,,
7234,18.538,,,
7236,18.53,,,
7238,18.553,,,
7240,18.582,,,
7242,18.561,,,
7244,18.59,,,
7246,18.629,,,
7248,18.627,,,
7250,18.648,,,
7252,18.69,,,
7254,18.695,,,
7256,18.716,,,
7258,18.728,,,
7260,18.753,,,
7262,18.763,,,
7264,18.753,,,
7266,18.801,,,
7268,18.796,,,
7270,18.815,,,
7272,18.842,,,
7274,18.821,,,
7276,18.826,,,
7278,18.902,,,
7280,18.862,,,
7282,18.881,,,
7284,18.916,,,
7286,18.919,,,
7288,18.939,,,
7290,18.964,,,
7292,18.953,,,
7294,18.981,,,
7296,18.998,,,
7298,19.019,,,
7300,19.043,,,
7302,19.054,,,
7304,19.054,,,
7306,19.081,,,
7308,19.102,,,
7310,19.102,,,
7312,19.128,,,
7314,19.143,,,
7316,19.154,,,
7318,19.144,,,
7320,19.186,,,
7322,19.194,,,
7324,19.233,,,
7326,19.236,,,
7328,19.278,,,
7330,19.275,,,
7332,19.287,,,
7334,19.285,,,
7336,19.321,,,
7338,19.336,,,
7340,19.336,,,
7342,19.353,,,
7344,19.365,,,
7346,19.399,,,
7348,19.41,,,
7350,19.452,,,
7352,19.425,,,
7354,19.465,,,
7356,19.464,,,
7358,19.469,,,
7360,19.528,,,
7362,19.514,,,
7364,19.544,,,
7366,19.538,,,
7368,19.548,,,
7370,19.565,,,
7372,19.591,,,
7374,19.638,,,
7376,19.66,,,
7378,19.647,,,
7380,19.695,,,
7382,19.695,,,
7384,19.696,,,
7386,19.724,,,
7388,19.762,,,
7390,19.761,,,
7392,19.78,,,
7394,19.782,,,
7396,19.802,,,
7398,19.821,,,
7400,19.799,,,
7402,19.857,,,
7404,19.894,,,
7406,19.869,,,
7408,19.898,,,
7409.7,19.916,,,
7411.7,19.932,,,
7413.7,19.942,,,
7415.7,19.947,,,
7417.7,19.976,,,
7419.7,19.987,,,
7421.7,20.012,,,
7423.7,20.021,,,
7425.7,20.049,,,
7427.7,20.095,,,
7429.7,20.09,,,
7431.7,20.079,,,
7432,20.11,,,
7434,20.112,,,
7436,20.155,,,
7438,20.195,,,
7440,20.168,,,
7442,20.18,,,
7444,20.216,,,
7446,20.233,,,
7448,20.23,,,
7450,20.236,,,
7452,20.27,,,
7454,20.291,,,
7456,20.314,,,
7458,20.344,,,
7460,20.368,,,
7462,20.392,,,
7464,20.383,,,
7466,20.413,,,
7468,20.398,,,
7470,20.421,,,
7472,20.501,,,
7474,20.492,,,
7476,20.507,,,
7478,20.528,,,
7480,20.552,,,
7482,20.574,,,
7484,20.606,,,
7486,20.61,,,
7488,20.613,,,
7490,20.656,,,
7492,20.684,,,
7494,20.652,,,
7496,20.702,,,
7498,20.705,,,
7500,20.743,,,
7502,20.778,,,
7504,20.768,,,
7506,20.806,,,
7508,20.816,,,
7510,20.829,,,
7512,20.866,,,
7514,20.887,,,
7516,20.916,,,
7518,20.948,,,
7520,20.96,,,
7522,20.984,,,
7524,20.987,,,
7526,21.011,,,
7528,21.009,,,
7530,21.034,,,
7532,21.056,,,
7534,21.039,,,
7536,21.089,,,
7538,21.142,,,
7540,21.13,,,
7542,21.157,,,
7544,21.173,,,
7546,21.223,,,
7548,21.268,,,
7550,21.277,,,
7552,21.284,,,
7554,21.319,,,
7556,21.335,,,
7558,21.369,,,
7560,21.375,,,
7562,21.413,,,
7564,21.43,,,
7566,21.423,,,
7568,21.453,,,
7570,21.465,,,
7572,21.5,,,
7574,21.539,,,
7576,21.568,,,
7578,21.573,,,
7580,21.583,,,
7582,21.579,,,
7584,21.638,,,
7586,21.644,,,
7588,21.657,,,
7590,21.724,,,
7592,21.694,,,
7594,21.732,,,
7596,21.736,,,
7598,21.785,,,
7600,21.814,,,
7602,21.849,,,
7604,21.844,,,
7606,21.894,,,
7608,21.88,,,
7610,21.917,,,
7612,21.961,,,
7614,21.972,,,
7616,21.978,,,
7618,21.995,,,
7620,22.027,,,
7622,22.071,,,
7624,22.069,,,
7626,22.093,,,
7628,22.14,,,
7630,22.155,,,
7632,22.184,,,
7634,22.228,,,
7636,22.226,,,
7638,22.251,,,
7640,22.28,,,
7696.2,23.056,,,
7698.2,23.032,,,
7700.1,23.094,,,
7702.1,23.123,,,
7704.1,23.168,,,
7706.1,23.148,,,
7708.1,23.214,,,
7710.1,23.253,,,
7712.1,23.28,,,
7714.1,23.31,,,
7716.1,23.348,,,
7718.1,23.403,,,
7720.1,23.39,,,
7722.1,23.423,,,
7724.1,23.484,,,
7726.1,23.506,,,
7728.1,23.507,,,
7730.1,23.567,,,
7732.1,23.596,,,
7734.1,23.631,,,
7736.1,23.652,,,
7738.1,23.675,,,
7740.1,23.707,,,
7742.1,23.748,,,
7744.1,23.781,,,
7746.1,23.839,,,
7748.1,23.85,,,
7750.1,23.895,,,
7752.1,23.901,,,
7754.1,23.954,,,
7756.1,23.982,,,
7758.1,24.07,,,
7760.1,24.049,,,
7762.1,24.118,,,
7764.1,24.129,,,
7766.1,24.185,,,
7768.1,24.218,,,
7770.1,24.246,,,
7772.1,24.314,,,
7774.1,24.344,,,
7776.1,24.365,,,
7778.1,24.416,,,
7780.1,24.474,,,
7782.1,24.529,,,
7784.1,24.584,,,
7786.1,24.623,,,
7788.1,24.679,,,
7790.1,24.701,,,
7792.1,24.742,,,
7794.1,24.798,,,
7796.1,24.851,,,
7798.1,24.924,,,
7800.1,24.985,,,
7802.1,25.067,,,
7804.1,25.139,,,
7806.1,25.16,,,
7808.1,25.257,,,
7810.1,25.323,,,
7812.1,25.406,,,
7814.1,25.486,,,
7816.1,25.548,,,
7818.1,25.646,,,
7820.1,25.733,,,
7822.1,25.861,,,
7824.1,26.052,,,
7826.1,26.355,,,
7826.6,26.61,,,
7826.7,27.099,,,
