Repository: ACME-MG/moga_neml

# MOGA NEML

The repository contains code for calibrating the constitutive parameters of phenomenological creep models. The code combines the multi-objective genetic algorithm (MOGA) implemented in Pymoo with the nuclear engineering material model library (NEML). The following README was last updated on the 19th of December, 2023.

## Reading an experimental dataset (`read_data`)

The `read_data` function reads experimental data into the `Interface` class.
* `file_path`: This argument defines the path to the experimental data. Note that this path appends the `input_path` value defined when initialising the `Interface` class.

File: optimiser/input/kaeri/base/850_45_Air1.csv
x,y,temp,stress,type,title
0,0,850,45,creep,Air1
0,0,,,
0.0169,0.0316,,,
0.0203,0.0859,,,
0.0269,0.0841,,,
0.0403,0.0815,,,
0.0669,0.0808,,,
0.1203,0.0792,,,
0.1647,0.0783,,,
0.85,0.1082,,,
1.15,0.1117,,,
4.1667,0.1085,,,
8.1667,0.1322,,,
12.1667,0.1543,,,
16.1667,0.1796,,,
20.1667,0.2743,,,
24.1667,0.2971,,,
28.1667,0.245,,,
32.1667,0.249,,,
36.1667,0.2681,,,
40.1667,0.2992,,,
44.1667,0.397,,,
48.1667,0.407,,,
52.1667,0.3749,,,
56.1667,0.3703,,,
60.1667,0.3876,,,
64.1667,0.4318,,,
68.1667,0.506,,,
72.1667,0.5495,,,
76.1667,0.5087,,,
80.1667,0.5246,,,
84.1667,0.5424,,,
88.1667,0.5728,,,
92.1667,0.6753,,,
96.1667,0.7084,,,
100.1667,0.6637,,,
104.1667,0.6734,,,
108.1667,0.6872,,,
112.1667,0.7158,,,
116.1667,0.8236,,,
120.1667,0.8471,,,
124.1667,0.8015,,,
128.1667,0.8146,,,
132.1667,0.8296,,,
136.1667,0.8692,,,
140.1667,0.9364,,,
144.1667,0.9378,,,
148.1667,0.9401,,,
152.1667,0.9622,,,
156.1667,0.9871,,,
160.1667,1.0087,,,
164.1667,1.0847,,,
168.1667,1.1179,,,
172.1667,1.0958,,,
176.1667,1.1117,,,
180.1667,1.1366,,,
184.1667,1.169,,,
188.1667,1.1923,,,
192.1667,1.2195,,,
196.1667,1.2331,,,
200.1667,1.2418,,,
204.1667,1.2704,,,
208.1667,1.3081,,,
212.1667,1.3526,,,
216.1667,1.3671,,,
220.1667,1.3832,,,
224.1667,1.4035,,,
228.1667,1.4238,,,
232.1667,1.4666,,,
236.1667,1.5619,,,
240.1667,1.5845,,,
244.1667,1.5606,,,
248.1667,1.5781,,,
252.1667,1.605,,,
256.1667,1.6338,,,
260.1667,1.7077,,,
264.1667,1.6987,,,
268.1667,1.7155,,,
272.1667,1.7317,,,
276.1667,1.7483,,,
280.1667,1.7759,,,
284.1667,1.8144,,,
288.1667,1.8291,,,
292.1667,1.8484,,,
296.1667,1.8669,,,
300.1667,1.8844,,,
304.1667,1.909,,,
308.1667,1.9712,,,
312.1667,1.9809,,,
316.1667,1.9935,,,
320.1667,2,,,
324.1667,2.0216,,,
328.1667,2.0495,,,
332.1667,2.1034,,,
336.1667,2.1179,,,
340.1667,2.1349,,,
344.1667,2.1527,,,
348.1667,2.1709,,,
352.1667,2.2093,,,
356.1667,2.3224,,,
360.1667,2.3443,,,
364.1667,2.318,,,
368.1667,2.3289,,,
372.1667,2.362,,,
376.1667,2.4106,,,
380.1667,2.4182,,,
384.1667,2.4601,,,
388.1667,2.4624,,,
392.1667,2.4915,,,
396.1667,2.5189,,,
400.1667,2.5421,,,
404.1667,2.6006,,,
408.1667,2.6667,,,
412.1667,2.6218,,,
416.1667,2.6444,,,
420.1667,2.652,,,
424.1667,2.6872,,,
428.1667,2.7595,,,
432.1667,2.8238,,,
436.1667,2.78,,,
440.1667,2.8017,,,
444.1667,2.8263,,,
448.1667,2.8523,,,
452.1667,2.9541,,,
456.1667,2.9548,,,
460.1667,2.9426,,,
464.1667,2.9659,,,
468.1667,2.9882,,,
472.1667,3.011,,,
476.1667,3.0278,,,
480.1667,3.0499,,,
484.1667,3.0601,,,
488.1667,3.0831,,,
492.1667,3.1204,,,
496.1667,3.1474,,,
500.1667,3.2112,,,
504.1667,3.2192,,,
508.1667,3.2436,,,
512.1667,3.2657,,,
516.1667,3.2623,,,
520.1667,3.2904,,,
524.1667,3.3371,,,
528.1667,3.3841,,,
532.1667,3.3795,,,
536.1667,3.4023,,,
540.1667,3.4196,,,
544.1667,3.4468,,,
548.1667,3.5027,,,
552.1667,3.5253,,,
556.1667,3.5562,,,
560.1667,3.5856,,,
564.1667,3.5999,,,
568.1667,3.6347,,,
572.1667,3.6932,,,
576.1667,3.7088,,,
580.1667,3.748,,,
584.1667,3.748,,,
588.1667,3.7616,,,
592.1667,3.7805,,,
596.1667,3.8537,,,
600.1667,3.8772,,,
604.1667,3.894,,,
608.1667,3.9117,,,
612.1667,3.9336,,,
616.1667,3.9527,,,
620.1667,4.0218,,,
624.1667,4.0637,,,
628.1667,4.0193,,,
632.1667,4.0285,,,
636.1667,4.0585,,,
640.1667,4.09,,,
644.1667,4.1916,,,
648.1667,4.2109,,,
652.1667,4.2093,,,
656.1667,4.2077,,,
660.1667,4.2353,,,
664.1667,4.2752,,,
668.1667,4.3701,,,
672.1667,4.3942,,,
676.1667,4.3823,,,
680.1667,4.3703,,,
684.1667,4.3933,,,
688.1667,4.4196,,,
692.1667,4.5467,,,
696.1667,4.5771,,,
700.1667,4.5324,,,
704.1667,4.5449,,,
708.1667,4.5759,,,
712.1667,4.6008,,,
716.1667,4.7206,,,
720.1667,4.7537,,,
724.1667,4.7197,,,
728.1667,4.7169,,,
732.1667,4.7399,,,
736.1667,4.771,,,
740.1667,4.8779,,,
744.1667,4.9083,,,
748.1667,4.8712,,,
752.1667,4.877,,,
756.1667,4.8977,,,
760.1667,4.9262,,,
764.1667,5.0389,,,
768.1667,5.0743,,,
772.1667,5.0382,,,
776.1667,5.0531,,,
780.1667,5.0658,,,
784.1667,5.1084,,,
788.1667,5.1777,,,
792.1667,5.2012,,,
796.1667,5.1975,,,
800.1667,5.207,,,
804.1667,5.2279,,,
808.1667,5.2733,,,
812.1667,5.289,,,
816.1667,5.3208,,,
820.1667,5.3318,,,
824.1667,5.3523,,,
828.1667,5.3839,,,
832.1667,5.4325,,,
836.1667,5.4969,,,
840.1667,5.5294,,,
844.1667,5.5499,,,
848.1667,5.5543,,,
852.1667,5.5455,,,
856.1667,5.5538,,,
860.1667,5.5789,,,
864.1667,5.6126,,,
868.1667,5.6386,,,
872.1667,5.666,,,
876.1667,5.6899,,,
880.1667,5.7243,,,
884.1667,5.8023,,,
888.1667,5.8385,,,
892.1667,5.8191,,,
896.1667,5.835,,,
900.1667,5.8537,,,
904.1667,5.8749,,,
908.1667,5.9783,,,
912.1667,6.0013,,,
916.1667,5.9831,,,
920.1667,6.0068,,,
924.1667,6.0283,,,
928.1667,6.0552,,,
932.1667,6.1658,,,
936.1667,6.1872,,,
940.1667,6.1611,,,
944.1667,6.1752,,,
948.1667,6.1968,,,
952.1667,6.2312,,,
956.1667,6.283,,,
960.1667,6.3403,,,
964.1667,6.312,,,
968.1667,6.3309,,,
972.1667,6.3535,,,
976.1667,6.3845,,,
980.1667,6.4612,,,
984.1667,6.5108,,,
988.1667,6.4916,,,
992.1667,6.5119,,,
996.1667,6.5359,,,
1000.1667,6.56,,,
1004.1667,6.6464,,,
1008.1667,6.6761,,,
1012.1667,6.6492,,,
1016.1667,6.6581,,,
1020.1667,6.6844,,,
1024.1667,6.701,,,
1028.1667,6.7641,,,
1032.1667,6.8067,,,
1036.1667,6.8016,,,
1040.1667,6.8125,,,
1044.1667,6.8334,,,
1048.1667,6.8447,,,
1052.2,6.9877,,,
1052.3,6.9693,,,
1054.3334,6.9711,,,
1058.3334,7.0102,,,
1062.3334,7.022,,,
1066.3334,7.0436,,,
1070.3334,7.0814,,,
1074.3334,7.116,,,
1078.3334,7.1498,,,
1082.3334,7.1724,,,
1086.3334,7.206,,,
1090.3334,7.2274,,,
1094.3334,7.25,,,
1098.3334,7.2772,,,
1102.3334,7.3087,,,
1106.3334,7.3311,,,
1110.3334,7.3541,,,
1114.3334,7.379,,,
1118.3334,7.4034,,,
1122.3334,7.4333,,,
1126.3334,7.4598,,,
1130.3334,7.4812,,,
1134.3334,7.5248,,,
1138.3334,7.5462,,,
1142.3334,7.5717,,,
1146.3334,7.61,,,
1150.3334,7.6671,,,
1154.3334,7.6959,,,
1158.3334,7.7233,,,
1162.3334,7.7498,,,
1166.3334,7.7783,,,
1170.3334,7.7855,,,
1174.3334,7.8285,,,
1178.3334,7.8649,,,
1182.3334,7.8813,,,
1186.3334,7.9154,,,
1190.3334,7.9393,,,
1194.3334,7.9699,,,
1198.3334,8.0128,,,
1202.3334,8.0379,,,
1206.3334,8.054,,,
1210.3334,8.0805,,,
1214.3334,8.0987,,,
1218.3334,8.1335,,,
1222.3334,8.1581,,,
1226.3334,8.2092,,,
1230.3334,8.2334,,,
1234.3334,8.2714,,,
1238.3334,8.2933,,,
1242.3334,8.3345,,,
1246.3334,8.3624,,,
1250.3334,8.3854,,,
1254.3334,8.4262,,,
1258.3334,8.4474,,,
1262.3334,8.4745,,,
1266.3334,8.5082,,,
1270.3334,8.5464,,,
1274.3334,8.5752,,,
1278.3334,8.5991,,,
1282.3334,8.6399,,,
1286.3334,8.6721,,,
1290.3334,8.7062,,,
1294.3334,8.7447,,,
1298.3334,8.7707,,,
1302.3334,8.8,,,
1306.3334,8.8246,,,
1310.3334,8.8619,,,
1314.3334,8.8946,,,
1318.3334,8.9087,,,
1322.3334,8.9368,,,
1326.3334,8.9464,,,
1330.3334,8.9755,,,
1334.3334,8.992,,,
1338.3334,9.0275,,,
1342.3334,9.0623,,,
1346.3334,9.0936,,,
1350.3334,9.1171,,,
1354.3334,9.139,,,
1358.3334,9.1809,,,
1362.3334,9.2101,,,
1366.3334,9.2398,,,
1370.3334,9.273,,,
1374.3334,9.2854,,,
1378.3334,9.3163,,,
1382.3334,9.3419,,,
1386.3334,9.3695,,,
1390.3334,9.4089,,,
1394.3334,9.451,,,
1398.3334,9.4623,,,
1402.3334,9.4934,,,
1406.3334,9.5061,,,
1410.3334,9.5533,,,
1414.3334,9.5936,,,
1418.3334,9.6201,,,
1422.3334,9.6394,,,
1426.3334,9.6691,,,
1430.3334,9.6857,,,
1434.3334,9.6991,,,
1438.3334,9.7502,,,
1442.3334,9.7645,,,
1446.3334,9.7912,,,
1450.3334,9.8186,,,
1454.3334,9.8223,,,
1458.3334,9.8601,,,
1462.3334,9.8859,,,
1466.3334,9.9172,,,
1470.3334,9.9453,,,
1474.3334,9.9713,,,
1478.3334,10.0086,,,
1482.3334,10.0399,,,
1486.3334,10.0634,,,
1490.3334,10.0959,,,
1494.3334,10.1314,,,
1498.3334,10.1581,,,
1502.3334,10.1827,,,
1506.3334,10.2267,,,
1510.3334,10.2702,,,
1514.3334,10.2944,,,
1518.3334,10.2951,,,
1522.3334,10.3184,,,
1526.3334,10.3483,,,
1530.3334,10.3812,,,
1534.3334,10.4195,,,
1538.3334,10.4499,,,
1542.3334,10.484,,,
1546.3334,10.5086,,,
1550.3334,10.5395,,,
1554.3334,10.574,,,
1558.3334,10.6129,,,
1562.3334,10.636,,,
1566.3334,10.656,,,
1570.3334,10.6855,,,
1574.3334,10.7103,,,
1578.3334,10.7463,,,
1582.3334,10.7714,,,
1586.3334,10.7956,,,
1590.3334,10.8319,,,
1594.3334,10.864,,,
1598.3334,10.8879,,,
1602.3334,10.9174,,,
1606.3334,10.9542,,,
1610.3334,10.983,,,
1614.3334,11.0074,,,
1618.3334,11.0298,,,
1622.3334,11.0613,,,
1626.3334,11.0956,,,
1630.3334,11.1274,,,
1634.3334,11.1567,,,
1638.3334,11.1781,,,
1642.3334,11.2087,,,
1646.3334,11.2384,,,
1650.3334,11.2663,,,
1654.3334,11.2875,,,
1658.3334,11.328,,,
1662.3334,11.3504,,,
1666.3334,11.3734,,,
1670.3334,11.4026,,,
1674.3334,11.4227,,,
1678.3334,11.4492,,,
1682.3334,11.4911,,,
1686.3334,11.5088,,,
1690.3334,11.5491,,,
1694.3334,11.571,,,
1698.3334,11.5945,,,
1702.3334,11.6242,,,
1706.3334,11.6509,,,
1710.3334,11.6841,,,
1714.3334,11.7103,,,
1718.3334,11.7324,,,
1722.3334,11.7704,,,
1726.3334,11.8013,,,
1730.3334,11.8241,,,
1734.3334,11.866,,,
1738.3334,11.8932,,,
1742.3334,11.9169,,,
1746.3334,11.9703,,,
1750.3334,12.0001,,,
1754.3334,12.0256,,,
1758.3334,12.0581,,,
1762.3334,12.0864,,,
1766.3334,12.1191,,,
1770.3334,12.1491,,,
1774.3334,12.1875,,,
1778.3334,12.2186,,,
1782.3334,12.2449,,,
1786.3334,12.2861,,,
1790.3334,12.3183,,,
1794.3334,12.3487,,,
1798.3334,12.3911,,,
1802.3334,12.4275,,,
1806.3334,12.4379,,,
1810.3334,12.4706,,,
1814.3334,12.5001,,,
1818.3334,12.5323,,,
1822.3334,12.5779,,,
1826.3334,12.6168,,,
1830.3334,12.6447,,,
1834.3334,12.6744,,,
1838.3334,12.697,,,
1842.3334,12.7382,,,
1846.3334,12.7755,,,
1850.3334,12.7974,,,
1854.3334,12.8234,,,
1858.3334,12.8407,,,
1862.3334,12.8577,,,
1866.3334,12.8955,,,
1870.3334,12.9289,,,
1874.3334,12.9683,,,
1878.3334,12.9872,,,
1882.3334,13.0304,,,
1886.3334,13.0625,,,
1890.3334,13.0947,,,
1894.3334,13.1431,,,
1898.3334,13.1737,,,
1902.3334,13.1841,,,
1906.3334,13.2126,,,
1910.3334,13.2446,,,
1914.3334,13.2845,,,
1918.3334,13.3317,,,
1922.3334,13.3639,,,
1926.3334,13.3791,,,
1930.3334,13.4183,,,
1934.3334,13.4517,,,
1938.3334,13.4964,,,
1942.3334,13.5387,,,
1946.3334,13.5661,,,
1950.3334,13.5818,,,
1954.3334,13.6168,,,
1958.3334,13.6461,,,
1962.3334,13.6788,,,
1966.3334,13.7202,,,
1970.3334,13.7531,,,
1974.3334,13.7884,,,
1978.3334,13.8225,,,
1982.3334,13.8515,,,
1986.3334,13.8888,,,
1990.3334,13.9208,,,
1994.3334,13.9452,,,
1998.3334,13.974,,,
2002.3334,13.9977,,,
2006.3334,14.0203,,,
2010.3334,14.0673,,,
2014.3334,14.1055,,,
2018.3334,14.1297,,,
2022.3334,14.1569,,,
2026.3334,14.1988,,,
2030.3334,14.2271,,,
2034.3334,14.2543,,,
2038.3334,14.2911,,,
2042.3334,14.3142,,,
2046.3334,14.3499,,,
2050.3334,14.3853,,,
2054.3334,14.4192,,,
2058.3334,14.4535,,,
2062.3334,14.4982,,,
2066.3334,14.5369,,,
2070.3334,14.5712,,,
2074.3334,14.5993,,,
2078.3334,14.6304,,,
2082.3334,14.6663,,,
2086.3334,14.705,,,
2090.3334,14.7405,,,
2094.3334,14.763,,,
2098.3334,14.7902,,,
2102.3334,14.8259,,,
2106.3334,14.8664,,,
2110.3334,14.9203,,,
2114.3334,14.9464,,,
2118.3334,14.9814,,,
2122.3334,15.0159,,,
2126.3334,15.0518,,,
2130.3334,15.079,,,
2134.3334,15.1149,,,
2138.3334,15.146,,,
2142.3334,15.1884,,,
2146.3334,15.214,,,
2150.3334,15.2499,,,
2154.3334,15.2851,,,
2158.3334,15.3261,,,
2162.3334,15.3611,,,
2166.3334,15.3865,,,
2170.3334,15.4256,,,
2174.3334,15.4586,,,
2178.3334,15.4793,,,
2182.5001,15.5171,,,
2186.5001,15.556,,,
2190.5001,15.5956,,,
2194.5001,15.629,,,
2198.5001,15.6723,,,
2202.5001,15.7135,,,
2206.5001,15.7462,,,
2210.5001,15.7732,,,
2214.5001,15.807,,,
2218.5001,15.8386,,,
2222.5001,15.8812,,,
2226.5001,15.9263,,,
2230.5001,15.9673,,,
2234.5001,15.9989,,,
2238.5001,16.0293,,,
2242.5001,16.0661,,,
2246.5001,16.1085,,,
2250.5001,16.1465,,,
2254.5001,16.184,,,
2258.5001,16.2167,,,
2262.5001,16.2568,,,
2266.5001,16.296,,,
2270.5001,16.3409,,,
2274.5001,16.3911,,,
2278.5001,16.4238,,,
2282.5001,16.4606,,,
2286.5001,16.4901,,,
2290.5001,16.5267,,,
2294.5001,16.5753,,,
2298.5001,16.6248,,,
2302.5001,16.6658,,,
2306.5001,16.6999,,,
2310.5001,16.752,,,
2314.5001,16.784,,,
2318.5001,16.8337,,,
2322.5001,16.8812,,,
2326.5001,16.9169,,,
2330.5001,16.9498,,,
2334.5001,16.9903,,,
2338.5001,17.0316,,,
2342.5001,17.0721,,,
2346.5001,17.1191,,,
2350.5001,17.1525,,,
2354.5001,17.19,,,
2358.5001,17.2252,,,
2362.5001,17.2667,,,
2366.5001,17.3139,,,
2370.5001,17.3588,,,
2374.5001,17.3994,,,
2378.5001,17.4281,,,
2382.5001,17.471,,,
2386.5001,17.517,,,
2390.5001,17.5599,,,
2394.5001,17.6066,,,
2398.5001,17.6541,,,
2402.5001,17.6997,,,
2406.5001,17.7444,,,
2410.5001,17.7888,,,
2414.5001,17.8342,,,
2418.5001,17.8888,,,
2422.5001,17.9376,,,
2426.5001,17.9873,,,
2430.5001,18.0327,,,
2434.5001,18.0882,,,
2438.5001,18.1377,,,
2442.5001,18.1856,,,
2446.5001,18.2268,,,
2450.5001,18.2718,,,
2454.5001,18.3245,,,
2458.5001,18.3701,,,
2462.5001,18.4254,,,
2466.5001,18.477,,,
2470.5001,18.5279,,,
2474.5001,18.5748,,,
2478.5001,18.6193,,,
2482.5001,18.6686,,,
2486.5001,18.7179,,,
2490.5001,18.7846,,,
2494.5001,18.8286,,,
2498.5001,18.8788,,,
2502.5001,18.929,,,
2506.5001,18.9765,,,
2510.5001,19.0371,,,
2514.5001,19.0969,,,
2518.5001,19.1541,,,
2522.5001,19.2139,,,
2526.5001,19.2669,,,
2530.5001,19.3392,,,
2534.5001,19.4062,,,
2538.5001,19.4719,,,
2542.5001,19.5371,,,
2546.5001,19.587,,,
2550.5001,19.6471,,,
2554.5001,19.7181,,,
2558.5001,19.7775,,,
2562.5001,19.8498,,,
2566.5001,19.906,,,
2570.5001,19.9719,,,
2574.5001,20.0324,,,
2578.5001,20.0965,,,
2582.5001,20.1658,,,
2586.5001,20.234,,,
2590.5001,20.2971,,,
2594.5001,20.3556,,,
2598.5001,20.4141,,,
2602.5001,20.4825,,,
2606.5001,20.5578,,,
2610.5001,20.6234,,,
2614.5001,20.6937,,,
2618.5001,20.7496,,,
2622.5001,20.8277,,,
2626.5001,20.8995,,,
2630.5001,20.9707,,,
2634.5001,21.0426,,,
2638.5001,21.1128,,,
2642.5001,21.1849,,,
2646.5001,21.2637,,,
2650.5001,21.3387,,,
2654.5001,21.4055,,,
2658.5001,21.4748,,,
2662.5001,21.5451,,,
2666.5001,21.6188,,,
2670.5001,21.6904,,,
2674.5001,21.7646,,,
2678.5001,21.835,,,
2682.5001,21.9062,,,
2686.5001,21.9845,,,
2690.5001,22.0631,,,
2694.5001,22.1423,,,
2698.5001,22.213,,,
2702.5001,22.2876,,,
2706.5001,22.3751,,,
2710.5001,22.4569,,,
2714.5001,22.5377,,,
2718.5001,22.6119,,,
2722.5001,22.6948,,,
2726.5001,22.7777,,,
2730.5001,22.8689,,,
2734.5001,22.9488,,,
2738.5001,23.022,,,
2742.5001,23.1126,,,
2746.5001,23.2038,,,
2750.5001,23.2904,,,
2754.5001,23.3716,,,
2758.5001,23.4594,,,
2762.5001,23.5515,,,
2766.5001,23.6443,,,
2770.5001,23.7268,,,
2774.5001,23.8194,,,
2778.5001,23.9163,,,
2782.5001,24.0103,,,
2786.5001,24.1008,,,
2790.5001,24.1885,,,
2794.5001,24.2892,,,
2798.5001,24.3857,,,
2802.5001,24.4778,,,
2806.5001,24.5718,,,
2810.5001,24.6768,,,
2814.5001,24.78,,,
2818.5001,24.8737,,,
2822.5001,24.9757,,,
2826.5001,25.0817,,,
2830.5001,25.1888,,,
2834.5001,25.2965,,,
2838.5001,25.3951,,,
2842.5001,25.508,,,
2846.5001,25.6192,,,
2850.5001,25.7367,,,
2854.5001,25.8368,,,
2858.5001,25.952,,,
2862.5001,26.0605,,,
2866.5001,26.1814,,,
2870.5001,26.3002,,,
2874.5001,26.4165,,,
2878.5001,26.543,,,
2882.5001,26.6662,,,
2886.5001,26.7894,,,
2890.5001,26.911,,,
2894.5001,27.0512,,,
2898.5001,27.1885,,,
2902.5001,27.308,,,
2906.5001,27.4465,,,
2910.5001,27.5791,,,
2914.5001,27.7161,,,
2918.5001,27.8546,,,
2922.5001,27.9957,,,
2926.5001,28.1325,,,
2930.5001,28.2822,,,
2934.5001,28.4278,,,
2938.5001,28.571,,,
2942.5001,28.7313,,,
2946.5001,28.8838,,,
2950.5001,29.0365,,,
2954.5001,29.1938,,,
2958.5001,29.3564,,,
2962.5001,29.524,,,
2966.5001,29.6984,,,
2970.5001,29.873,,,
2974.5001,30.0457,,,
2978.5001,30.2295,,,
2982.5001,30.4133,,,
2986.5001,30.5987,,,
2990.5001,30.8025,,,
2994.5001,30.9895,,,
2998.5001,31.1972,,,
3002.5001,31.4036,,,
3006.5001,31.6302,,,
3010.5001,31.8421,,,
3014.5001,32.074,,,
3018.5001,32.3154,,,
3022.5001,32.5507,,,
3026.5001,32.8096,,,
3030.5001,33.0645,,,
3034.5001,33.3326,,,
3038.5001,33.6168,,,
3042.5001,33.9015,,,
3046.5001,34.2092,,,
3050.5001,34.533,,,
3054.5001,34.8766,,,
3058.5001,35.2469,,,
3062.5001,35.6479,,,
3066.5001,36.0765,,,
3070.5001,36.5859,,,
3076.5001,38.1188,,,

File: optimiser/input/kaeri/base/850_45_He1.csv
x,y,temp,stress,type,title
0,0,850,45,creep,He1
0,0,,,
0.02889,0.083,,,
0.03222,0.823,,,
0.03889,0.797,,,
0.05222,0.797,,,
0.07889,0.847,,,
0.13222,0.847,,,
0.78306,0.933,,,
10,1.193,,,
15.33333,1.247,,,
20.66694,1.25,,,
26.00028,1.25,,,
31.33361,1.25,,,
36.66694,1.297,,,
42.00056,1.3,,,
47.33389,1.343,,,
52.6675,1.343,,,
58.00083,1.427,,,
63.33444,1.39,,,
68.66778,1.39,,,
74.00111,1.427,,,
79.33444,1.427,,,
84.66806,1.493,,,
90.00139,1.493,,,
95.335,1.497,,,
100.66833,1.497,,,
106.00194,1.497,,,
111.33528,1.497,,,
116.66861,1.497,,,
122.00222,1.497,,,
127.33556,1.573,,,
132.66889,1.573,,,
138.0025,1.573,,,
143.33583,1.573,,,
148.66944,1.67,,,
154.00278,1.67,,,
159.33611,1.67,,,
164.66972,1.677,,,
170.00306,1.723,,,
175.33667,1.723,,,
180.67,1.757,,,
186.00333,1.763,,,
191.33694,1.767,,,
196.67028,1.767,,,
202.00389,1.813,,,
207.33722,1.813,,,
212.67056,1.817,,,
218.00417,1.817,,,
223.3375,1.903,,,
228.67083,1.903,,,
234.00444,1.927,,,
239.33778,1.93,,,
244.67139,1.93,,,
250.00472,1.957,,,
255.33833,1.997,,,
260.67167,2,,,
266.005,2.003,,,
271.33861,2.073,,,
276.67194,2.073,,,
282.00528,2.077,,,
287.33889,2.077,,,
292.67222,2.077,,,
298.00556,2.12,,,
303.33917,2.22,,,
308.67278,2.187,,,
314.00611,2.187,,,
319.33944,2.187,,,
324.67278,2.227,,,
330.00639,2.233,,,
335.33972,2.233,,,
340.67333,2.29,,,
346.00667,2.387,,,
351.34028,2.39,,,
356.67361,2.393,,,
362.00694,2.393,,,
367.34056,2.43,,,
372.67389,2.47,,,
378.00722,2.48,,,
383.34083,2.48,,,
388.67444,2.57,,,
394.00778,2.57,,,
399.34111,2.613,,,
404.67472,2.617,,,
410.00806,2.62,,,
415.34139,2.7,,,
420.675,2.7,,,
426.00833,2.703,,,
431.34194,2.707,,,
436.67528,2.787,,,
442.00861,2.787,,,
447.34222,2.863,,,
452.67556,2.87,,,
458.00917,2.87,,,
463.3425,2.957,,,
468.67611,2.957,,,
474.00944,2.96,,,
479.34278,2.963,,,
484.67639,3.047,,,
490.00972,3.123,,,
495.34333,3.123,,,
500.67667,3.127,,,
506.01,3.2,,,
511.34361,3.203,,,
516.67694,3.243,,,
522.01028,3.243,,,
527.34389,3.25,,,
532.67722,3.333,,,
538.01083,3.333,,,
543.34417,3.387,,,
548.6775,3.39,,,
554.01111,3.393,,,
559.34444,3.44,,,
564.67806,3.52,,,
570.01139,3.523,,,
575.34472,3.533,,,
580.67833,3.533,,,
586.01167,3.623,,,
591.34528,3.623,,,
596.67861,3.633,,,
602.01194,3.633,,,
607.34556,3.72,,,
612.67889,3.723,,,
618.0125,3.73,,,
623.34583,3.77,,,
628.67944,3.77,,,
634.01278,3.77,,,
639.34611,3.85,,,
644.67972,3.817,,,
650.01306,3.817,,,
655.34667,3.883,,,
660.68,3.95,,,
666.01333,3.953,,,
671.34694,3.957,,,
676.68028,3.957,,,
682.01389,4.037,,,
687.34722,4.037,,,
692.68083,4.037,,,
698.01417,4.063,,,
703.34778,4.143,,,
708.68111,4.217,,,
714.01472,4.227,,,
719.34806,4.23,,,
724.68139,4.23,,,
730.015,4.233,,,
735.34833,4.317,,,
740.68194,4.32,,,
746.01528,4.417,,,
751.34889,4.417,,,
756.68222,4.417,,,
762.01583,4.497,,,
767.34917,4.503,,,
772.6825,4.503,,,
778.01611,4.583,,,
783.34944,4.583,,,
788.68306,4.627,,,
794.01639,4.627,,,
799.35,4.7,,,
804.68333,4.7,,,
810.01667,4.723,,,
815.35028,4.723,,,
820.68389,4.813,,,
826.01722,4.877,,,
831.35056,4.877,,,
836.68417,4.887,,,
842.0175,4.967,,,
847.35111,4.967,,,
852.68444,5.06,,,
858.01806,5.067,,,
863.35139,5.04,,,
868.68472,5.117,,,
874.01833,5.117,,,
879.35167,5.143,,,
884.68528,5.153,,,
890.01861,5.237,,,
895.35222,5.237,,,
900.68556,5.27,,,
906.01889,5.27,,,
911.3525,5.313,,,
916.68583,5.373,,,
922.01944,5.47,,,
927.35278,5.453,,,
932.68611,5.463,,,
938.01972,5.463,,,
943.35333,5.547,,,
948.68667,5.547,,,
954.02,5.55,,,
959.35361,5.597,,,
964.68694,5.63,,,
970.02056,5.71,,,
975.35389,5.71,,,
980.6875,5.78,,,
986.02083,5.783,,,
991.35417,5.817,,,
996.68778,5.817,,,
1002.02111,5.87,,,
1007.35472,5.87,,,
1012.68806,5.87,,,
1018.02167,5.917,,,
1023.355,5.917,,,
1028.68861,5.923,,,
1034.02194,6.023,,,
1039.35556,6.023,,,
1044.68889,6.023,,,
1050.02222,6.093,,,
1055.35583,6.097,,,
1060.68917,6.18,,,
1066.02278,6.18,,,
1071.35611,6.18,,,
1076.68972,6.227,,,
1082.02306,6.263,,,
1087.35667,6.343,,,
1092.69,6.343,,,
1098.02333,6.343,,,
1103.35694,6.39,,,
1108.69056,6.46,,,
1114.02389,6.46,,,
1119.35722,6.5,,,
1124.69083,6.517,,,
1130.02417,6.597,,,
1135.35778,6.677,,,
1140.69111,6.677,,,
1146.02472,6.763,,,
1151.35806,6.77,,,
1156.69167,6.77,,,
1162.025,6.82,,,
1167.35833,6.82,,,
1172.69194,6.827,,,
1178.02528,6.893,,,
1183.35889,6.933,,,
1188.69222,6.98,,,
1194.02583,6.987,,,
1199.35917,6.987,,,
1204.6925,7.057,,,
1210.02611,7.137,,,
1215.35944,7.137,,,
1220.69306,7.14,,,
1226.02639,7.147,,,
1231.36,7.247,,,
1236.69333,7.247,,,
1242.02667,7.293,,,
1247.36028,7.303,,,
1252.69361,7.39,,,
1258.02722,7.39,,,
1263.36056,7.477,,,
1268.69417,7.49,,,
1274.0275,7.49,,,
1279.36111,7.493,,,
1284.69444,7.567,,,
1290.02778,7.627,,,
1295.36139,7.633,,,
1300.69472,7.637,,,
1306.02833,7.72,,,
1311.36167,7.79,,,
1316.69528,7.797,,,
1322.02861,7.803,,,
1327.36194,7.85,,,
1332.69556,7.93,,,
1338.02889,7.933,,,
1343.3625,7.94,,,
1348.69583,7.943,,,
1354.02944,8.033,,,
1359.36278,8.08,,,
1364.69639,8.087,,,
1370.02972,8.13,,,
1375.36306,8.133,,,
1380.69667,8.24,,,
1386.03028,8.247,,,
1391.52944,8.23,,,
1396.86306,8.287,,,
1402.19639,8.383,,,
1407.53,8.387,,,
1412.86333,8.397,,,
1418.19694,8.397,,,
1423.53056,8.463,,,
1428.86389,8.533,,,
1434.1975,8.543,,,
1439.53083,8.543,,,
1444.86444,8.547,,,
1450.19806,8.667,,,
1455.53139,8.67,,,
1460.865,8.677,,,
1466.19833,8.677,,,
1471.53194,8.77,,,
1476.86556,8.857,,,
1482.19889,8.787,,,
1487.5325,8.84,,,
1492.86583,8.897,,,
1498.19944,8.95,,,
1503.53278,9,,,
1508.86639,8.997,,,
1514.2,8.997,,,
1519.53333,9.06,,,
1524.86694,9.143,,,
1530.20056,9.143,,,
1535.53389,9.147,,,
1540.8675,9.19,,,
1546.20083,9.267,,,
1551.53444,9.27,,,
1556.86806,9.317,,,
1562.20139,9.32,,,
1567.535,9.367,,,
1572.86861,9.46,,,
1578.20194,9.46,,,
1583.53556,9.523,,,
1588.86889,9.527,,,
1594.2025,9.547,,,
1599.53583,9.617,,,
1604.86944,9.623,,,
1610.20306,9.653,,,
1615.53639,9.747,,,
1620.87,9.747,,,
1626.20361,9.747,,,
1631.53694,9.823,,,
1636.87056,9.827,,,
1642.20389,9.907,,,
1647.5375,9.913,,,
1652.87083,9.947,,,
1658.20444,9.95,,,
1663.53806,10.037,,,
1668.87139,10.037,,,
1674.205,10.09,,,
1679.53833,10.09,,,
1684.87194,10.177,,,
1690.20556,10.27,,,
1695.53889,10.223,,,
1700.8725,10.303,,,
1706.20583,10.33,,,
1711.53944,10.327,,,
1716.87306,10.403,,,
1722.20639,10.41,,,
1727.54,10.49,,,
1732.87361,10.49,,,
1738.20694,10.49,,,
1743.54056,10.557,,,
1748.87417,10.557,,,
1754.2075,10.627,,,
1759.54111,10.63,,,
1764.87444,10.703,,,
1770.20806,10.707,,,
1775.54167,10.757,,,
1780.875,10.777,,,
1786.20861,10.85,,,
1791.54194,10.947,,,
1796.87556,10.947,,,
1802.20917,10.947,,,
1807.5425,11.033,,,
1812.87611,11.073,,,
1818.20972,11.077,,,
1823.54306,11.077,,,
1828.87667,11.167,,,
1834.21,11.263,,,
1839.54361,11.267,,,
1844.87722,11.273,,,
1850.21056,11.273,,,
1855.54417,11.363,,,
1860.87778,11.453,,,
1866.21111,11.463,,,
1871.54472,11.463,,,
1876.87806,11.51,,,
1882.21167,11.51,,,
1887.54528,11.583,,,
1892.87861,11.59,,,
1898.21222,11.59,,,
1903.54583,11.69,,,
1908.87917,11.727,,,
1914.21278,11.773,,,
1919.54611,11.773,,,
1924.87972,11.837,,,
1930.21333,11.89,,,
1935.54667,11.89,,,
1940.88028,11.977,,,
1946.21389,11.977,,,
1951.54722,12.063,,,
1956.88083,12.063,,,
1962.21417,12.063,,,
1967.54778,12.113,,,
1972.88139,12.197,,,
1978.21472,12.197,,,
1983.54833,12.247,,,
1988.88167,12.25,,,
1994.21528,12.363,,,
1999.54889,12.367,,,
2004.88222,12.453,,,
2010.21583,12.457,,,
2015.54917,12.46,,,
2020.88278,12.543,,,
2026.21639,12.547,,,
2031.54972,12.603,,,
2036.88333,12.607,,,
2042.21694,12.657,,,
2047.55028,12.743,,,
2052.88389,12.747,,,
2058.2175,12.79,,,
2063.55083,12.843,,,
2068.88444,12.903,,,
2074.21778,12.903,,,
2079.55139,13,,,
2084.885,13.003,,,
2090.21833,13.053,,,
2095.55194,13.057,,,
2100.88528,13.157,,,
2106.21889,13.16,,,
2111.5525,13.16,,,
2116.88583,13.213,,,
2122.21944,13.313,,,
2127.55278,13.317,,,
2132.88639,13.427,,,
2138.22,13.427,,,
2143.55333,13.513,,,
2148.88694,13.547,,,
2154.22028,13.547,,,
2159.55389,13.553,,,
2164.88722,13.64,,,
2170.22083,13.75,,,
2175.55417,13.75,,,
2180.88778,13.757,,,
2186.22139,13.843,,,
2191.55472,13.877,,,
2196.88833,13.95,,,
2202.22167,13.963,,,
2207.55528,14.057,,,
2212.88889,14.057,,,
2218.22222,14.153,,,
2223.55583,14.193,,,
2228.88944,14.197,,,
2234.22278,14.267,,,
2239.55639,14.307,,,
2244.88972,14.37,,,
2250.22333,14.373,,,
2255.55694,14.49,,,
2260.89028,14.49,,,
2266.22389,14.58,,,
2271.55722,14.583,,,
2276.89083,14.673,,,
2282.22444,14.677,,,
2287.55778,14.757,,,
2292.89139,14.853,,,
2298.22472,14.86,,,
2303.55833,14.863,,,
2308.89194,14.903,,,
2314.22528,15,,,
2319.55889,15.003,,,
2324.8925,15.01,,,
2330.22583,15.093,,,
2335.55944,15.183,,,
2340.89278,15.28,,,
2346.22639,15.283,,,
2351.56,15.29,,,
2356.89333,15.37,,,
2362.22694,15.463,,,
2367.56028,15.473,,,
2372.89389,15.477,,,
2378.22722,15.54,,,
2383.56083,15.637,,,
2388.89444,15.637,,,
2394.22806,15.687,,,
2399.56139,15.783,,,
2404.895,15.81,,,
2410.22861,15.897,,,
2415.56194,15.903,,,
2420.89556,15.983,,,
2426.22917,15.997,,,
2431.5625,16.087,,,
2436.89611,16.17,,,
2442.22972,16.177,,,
2447.56306,16.18,,,
2452.89667,16.313,,,
2458.23,16.317,,,
2463.56361,16.41,,,
2468.89722,16.42,,,
2474.23056,16.42,,,
2479.56417,16.53,,,
2484.89778,16.617,,,
2490.23111,16.627,,,
2495.56472,16.623,,,
2500.89833,16.703,,,
2506.23167,16.783,,,
2511.56528,16.83,,,
2516.89889,16.837,,,
2522.23222,16.887,,,
2527.56583,16.95,,,
2532.89917,17.023,,,
2538.23278,17.027,,,
2543.56639,17.12,,,
2548.9,17.203,,,
2554.23333,17.207,,,
2559.56694,17.297,,,
2564.90056,17.3,,,
2570.23389,17.403,,,
2575.5675,17.53,,,
2580.90111,17.533,,,
2586.23444,17.573,,,
2591.56806,17.663,,,
2596.90167,17.663,,,
2602.235,17.747,,,
2607.56861,17.843,,,
2612.90222,17.85,,,
2618.23556,17.953,,,
2623.56917,17.953,,,
2628.90278,18.037,,,
2634.23611,18.047,,,
2639.56972,18.137,,,
2644.90333,18.173,,,
2650.23667,18.25,,,
2655.57028,18.28,,,
2660.90389,18.287,,,
2666.23722,18.39,,,
2671.57083,18.48,,,
2676.90444,18.597,,,
2682.23778,18.597,,,
2687.57139,18.707,,,
2692.905,18.79,,,
2698.23833,18.793,,,
2703.57194,18.89,,,
2708.90556,18.893,,,
2714.23889,18.983,,,
2719.5725,19.07,,,
2724.90611,19.07,,,
2730.23944,19.17,,,
2735.57306,19.277,,,
2740.90667,19.283,,,
2746.24,19.373,,,
2751.57361,19.417,,,
2756.90722,19.453,,,
2762.24056,19.53,,,
2767.57417,19.613,,,
2772.90778,19.68,,,
2778.24111,19.69,,,
2783.57472,19.777,,,
2788.90833,19.867,,,
2794.24167,19.95,,,
2799.57528,19.957,,,
2804.90889,19.99,,,
2810.2425,20.077,,,
2815.57583,20.157,,,
2820.90944,20.297,,,
2826.24306,20.303,,,
2831.57639,20.39,,,
2836.91,20.49,,,
2842.24333,20.59,,,
2847.57694,20.597,,,
2852.91056,20.63,,,
2858.24417,20.727,,,
2863.5775,20.817,,,
2868.91111,20.917,,,
2872.24472,20.917,,,
2873.24472,20.917,,,
2904.26944,21.36,,,
2906.26944,21.36,,,
2910.26944,21.493,,,
2915.60306,21.583,,,
2920.93639,21.693,,,
2926.27,21.703,,,
2931.60333,21.787,,,
2936.93667,21.863,,,
2942.27028,21.947,,,
2947.60361,22.043,,,
2952.93694,22.117,,,
2958.27028,22.203,,,
2963.60389,22.297,,,
2968.93722,22.36,,,
2974.27083,22.397,,,
2979.60417,22.517,,,
2984.93778,22.613,,,
2990.27111,22.707,,,
2995.60444,22.783,,,
3000.93806,22.877,,,
3006.27139,22.983,,,
3011.605,23.083,,,
3016.93833,23.143,,,
3022.27194,23.253,,,
3027.60528,23.347,,,
3032.93861,23.43,,,
3038.27222,23.57,,,
3043.60556,23.637,,,
3048.93917,23.73,,,
3054.2725,23.823,,,
3059.60611,23.907,,,
3064.93944,23.997,,,
3070.27306,24.143,,,
3075.60639,24.227,,,
3080.93972,24.32,,,
3086.27333,24.477,,,
3091.60667,24.57,,,
3096.94028,24.673,,,
3102.27361,24.76,,,
3107.60722,24.883,,,
3112.94056,24.983,,,
3118.27389,25.107,,,
3123.6075,25.183,,,
3128.94083,25.34,,,
3134.27444,25.42,,,
3139.60778,25.533,,,
3144.94111,25.703,,,
3150.27472,25.85,,,
3155.60806,25.957,,,
3160.94167,26.037,,,
3166.275,26.21,,,
3171.60833,26.267,,,
3176.94194,26.507,,,
3182.27528,26.543,,,
3187.60889,26.67,,,
3192.94222,26.777,,,
3198.27556,26.933,,,
3203.60917,27.05,,,
3208.94278,27.257,,,
3214.27611,27.303,,,
3219.60972,27.493,,,
3224.94306,27.603,,,
3230.27639,27.783,,,
3235.61,27.843,,,
3240.94333,28.083,,,
3246.27694,28.173,,,
3251.61028,28.37,,,
3256.94389,28.57,,,
3262.27722,28.663,,,
3267.61083,28.81,,,
3272.94417,29.047,,,
3278.2775,29.233,,,
3283.61111,29.35,,,
3288.94444,29.49,,,
3294.27778,29.707,,,
3299.61139,29.977,,,
3304.945,30.1,,,
3310.27833,30.307,,,
3315.61167,30.55,,,
3320.94528,30.817,,,
3326.27861,31.003,,,
3331.61222,31.22,,,
3336.94556,31.4,,,
3342.27917,31.717,,,
3347.6125,31.973,,,
3352.94611,32.157,,,
3358.27944,32.443,,,
3363.61278,32.8,,,
3368.94639,33.103,,,
3374.27972,33.413,,,
3379.61333,33.637,,,
3384.94667,34.013,,,
3390.28028,34.383,,,
3395.61361,34.783,,,
3400.94694,35.21,,,
3406.28056,35.623,,,
3411.61389,36.163,,,
3416.9475,36.727,,,
3422.28083,37.31,,,
3430.28111,38.613,,,
3434.94778,40.583,,,

File: optimiser/input/kaeri/base/850_50_Air1.csv
x,y,temp,stress,type,title
0,0,850,50,creep,Air1
0,0,,,
0.0186,0.0002,,,
0.0219,0.0097,,,
0.0286,0.0263,,,
0.0419,0.0322,,,
0.0686,0.0435,,,
0.1219,0.0484,,,
0.1664,0.0502,,,
0.8167,0.0924,,,
1.0167,0.1016,,,
1.1167,0.1154,,,
1.1667,0.1149,,,
3.1667,0.1861,,,
5.1667,0.2292,,,
7.1667,0.2646,,,
9.1667,0.2987,,,
11.1667,0.327,,,
13.1667,0.3489,,,
15.1667,0.3786,,,
17.1667,0.4134,,,
19.1667,0.4535,,,
21.1667,0.4827,,,
23.1667,0.5092,,,
25.1667,0.5292,,,
27.1667,0.5539,,,
29.1667,0.5776,,,
31.1667,0.6046,,,
33.1667,0.6377,,,
35.1667,0.6656,,,
37.1667,0.69,,,
39.1667,0.7165,,,
41.1667,0.7455,,,
43.1667,0.7849,,,
45.1667,0.8157,,,
47.1667,0.854,,,
49.1667,0.8763,,,
51.1667,0.903,,,
53.1667,0.9263,,,
55.1667,0.9643,,,
57.1667,0.9899,,,
59.1667,1.014,,,
61.1667,1.0389,,,
63.1667,1.0801,,,
65.1667,1.1052,,,
67.1667,1.1518,,,
69.1667,1.1967,,,
71.1667,1.242,,,
73.1667,1.2662,,,
75.1667,1.2899,,,
77.1667,1.3222,,,
79.1667,1.3556,,,
81.1667,1.3855,,,
83.1667,1.4039,,,
85.1667,1.4332,,,
87.1667,1.4723,,,
89.1667,1.5083,,,
91.1667,1.5424,,,
93.1667,1.5764,,,
95.1667,1.6105,,,
97.1667,1.6488,,,
99.1667,1.6815,,,
101.1667,1.7255,,,
103.1667,1.7515,,,
105.1667,1.7734,,,
107.1667,1.7966,,,
109.1667,1.8307,,,
111.1667,1.8648,,,
113.1667,1.9088,,,
115.1667,1.9412,,,
117.1667,1.9836,,,
119.1667,2.0249,,,
121.1667,2.049,,,
123.1667,2.0783,,,
125.1667,2.1218,,,
127.1667,2.1651,,,
129.1667,2.1897,,,
131.1667,2.2335,,,
133.1667,2.2598,,,
135.1667,2.2991,,,
137.1667,2.327,,,
139.1667,2.368,,,
141.1667,2.3986,,,
143.1667,2.4435,,,
145.1667,2.4675,,,
147.1667,2.4963,,,
149.1667,2.5306,,,
151.1667,2.5571,,,
153.1667,2.5995,,,
155.1667,2.6474,,,
157.1667,2.6709,,,
159.1667,2.7162,,,
161.1667,2.7397,,,
163.1667,2.7761,,,
165.1667,2.81,,,
167.1667,2.8558,,,
169.1667,2.8848,,,
171.1667,2.9219,,,
173.1667,2.9541,,,
175.1667,2.9933,,,
177.1667,3.0198,,,
179.1667,3.0628,,,
181.1667,3.0916,,,
183.1667,3.1315,,,
185.1667,3.1596,,,
187.1667,3.2008,,,
189.1667,3.2471,,,
191.1667,3.2826,,,
193.1667,3.318,,,
195.1667,3.3394,,,
197.1667,3.3866,,,
199.1667,3.4302,,,
201.1667,3.458,,,
203.1667,3.4931,,,
205.1667,3.5262,,,
207.1667,3.5693,,,
209.1667,3.5932,,,
211.1667,3.6375,,,
213.1667,3.6854,,,
215.1667,3.7314,,,
217.1667,3.7754,,,
219.1667,3.7948,,,
221.1667,3.8235,,,
223.1667,3.8691,,,
225.1667,3.8968,,,
227.1667,3.9428,,,
229.1667,3.9841,,,
231.1667,4.0287,,,
233.1667,4.0525,,,
235.1667,4.0974,,,
237.1667,4.1444,,,
239.1667,4.1925,,,
241.1667,4.2128,,,
243.1667,4.2383,,,
245.1667,4.2835,,,
247.1667,4.3143,,,
249.1667,4.3526,,,
251.1667,4.3959,,,
253.1667,4.4327,,,
255.1667,4.4666,,,
257.1667,4.4921,,,
259.1667,4.5465,,,
261.1667,4.5831,,,
263.1667,4.6285,,,
265.1667,4.6586,,,
267.1667,4.6895,,,
269.1667,4.7215,,,
271.1667,4.7657,,,
273.1667,4.7899,,,
275.1667,4.833,,,
277.1667,4.8813,,,
279.1667,4.9133,,,
281.1667,4.9414,,,
283.1667,4.9859,,,
285.1667,5.0239,,,
287.1667,5.0663,,,
289.1667,5.1116,,,
291.1667,5.1358,,,
293.1667,5.1635,,,
295.1667,5.204,,,
297.1667,5.2418,,,
299.1667,5.2742,,,
301.1667,5.3196,,,
303.1667,5.3468,,,
305.1667,5.3887,,,
307.1667,5.4343,,,
309.1667,5.4797,,,
311.1667,5.5101,,,
313.1667,5.5382,,,
315.1667,5.5732,,,
317.1667,5.6089,,,
319.1667,5.6416,,,
321.1667,5.6835,,,
323.1667,5.7111,,,
325.1667,5.7533,,,
327.1667,5.7878,,,
329.1667,5.8277,,,
331.1667,5.8726,,,
333.1667,5.8977,,,
335.1667,5.9403,,,
337.1667,5.9695,,,
339.1667,6.0094,,,
341.1667,6.0379,,,
343.1667,6.0796,,,
345.1667,6.125,,,
347.1667,6.1503,,,
349.1667,6.1862,,,
351.1667,6.2178,,,
353.1667,6.2609,,,
355.1667,6.2906,,,
357.1667,6.3341,,,
359.1667,6.379,,,
361.1667,6.414,,,
363.1667,6.4476,,,
365.1667,6.4714,,,
367.1667,6.5172,,,
369.1667,6.5405,,,
371.1667,6.5847,,,
373.1667,6.613,,,
375.1667,6.6552,,,
377.1667,6.6879,,,
379.1667,6.7247,,,
381.1667,6.765,,,
383.1667,6.797,,,
385.1667,6.8405,,,
387.1667,6.8654,,,
389.1667,6.905,,,
391.1667,6.9364,,,
393.1667,6.9741,,,
395.1667,7.0022,,,
397.1667,7.0481,,,
399.1667,7.0764,,,
401.1667,7.1158,,,
403.1667,7.1591,,,
405.1667,7.1971,,,
407.1667,7.2314,,,
409.1667,7.2754,,,
411.1667,7.3009,,,
413.1667,7.3276,,,
415.1667,7.3686,,,
417.1667,7.3944,,,
419.1667,7.438,,,
421.1667,7.4668,,,
423.1667,7.5073,,,
425.1667,7.5352,,,
427.1667,7.5778,,,
429.1667,7.622,,,
431.1667,7.6683,,,
433.1667,7.6911,,,
435.1667,7.7215,,,
437.1667,7.7599,,,
439.1667,7.7841,,,
441.1667,7.8258,,,
443.1667,7.8534,,,
445.1667,7.8949,,,
447.1667,7.9228,,,
449.1667,7.9681,,,
451.1667,8.0107,,,
453.1667,8.0388,,,
455.1667,8.0824,,,
457.1667,8.1075,,,
459.1667,8.1443,,,
461.1667,8.1749,,,
463.1667,8.2076,,,
465.1667,8.2438,,,
467.1667,8.2724,,,
469.1667,8.3122,,,
471.1667,8.3371,,,
473.1667,8.3811,,,
475.1667,8.4253,,,
477.1667,8.4739,,,
479.1667,8.5022,,,
481.1667,8.5432,,,
483.1667,8.5662,,,
485.1667,8.5932,,,
487.1667,8.6305,,,
489.1667,8.6611,,,
491.1667,8.6952,,,
493.1667,8.7268,,,
495.1667,8.7601,,,
497.1667,8.7968,,,
499.1667,8.8426,,,
501.1667,8.8854,,,
503.1667,8.9124,,,
505.1667,8.9432,,,
507.1667,8.9817,,,
509.1667,9.0061,,,
511.1667,9.0407,,,
513.1667,9.0731,,,
515.1667,9.1098,,,
517.1667,9.1441,,,
519.1667,9.1708,,,
521.1667,9.2115,,,
523.1667,9.2475,,,
525.1667,9.2882,,,
527.1667,9.3311,,,
529.1667,9.3539,,,
531.1667,9.396,,,
533.1667,9.4188,,,
535.1667,9.4561,,,
537.1667,9.4872,,,
539.1667,9.5197,,,
541.1667,9.557,,,
543.1667,9.5918,,,
545.1667,9.6263,,,
547.1667,9.6597,,,
549.1667,9.6959,,,
551.1667,9.7417,,,
553.1667,9.7767,,,
555.1667,9.8092,,,
557.1667,9.8338,,,
559.1667,9.8707,,,
561.1667,9.9025,,,
563.1667,9.9285,,,
565.1667,9.972,,,
567.1667,10.0043,,,
569.1667,10.0535,,,
571.1667,10.089,,,
573.1667,10.1293,,,
575.1667,10.1563,,,
577.1667,10.1991,,,
579.1667,10.2283,,,
581.1667,10.2687,,,
583.1667,10.2949,,,
585.1667,10.3375,,,
587.1667,10.3635,,,
589.1667,10.3953,,,
591.1667,10.4317,,,
593.1667,10.4768,,,
595.1667,10.5066,,,
597.1667,10.5448,,,
599.1667,10.5915,,,
601.1667,10.6171,,,
603.1667,10.6445,,,
605.1667,10.6857,,,
607.1667,10.7108,,,
609.1667,10.7537,,,
611.1667,10.7974,,,
613.1667,10.814,,,
615.1667,10.8463,,,
617.1667,10.884,,,
619.1667,10.916,,,
621.1667,10.9575,,,
623.1667,10.9999,,,
625.1667,11.0275,,,
627.1667,11.0538,,,
629.1667,11.0879,,,
631.1667,11.1235,,,
633.1667,11.1673,,,
635.1667,11.1892,,,
637.1667,11.2224,,,
639.1667,11.261,,,
641.1667,11.2942,,,
643.1667,11.3294,,,
645.1667,11.3545,,,
647.1667,11.3985,,,
649.1667,11.4243,,,
651.1667,11.4584,,,
653.1667,11.4923,,,
655.1667,11.5388,,,
657.1667,11.5574,,,
659.1667,11.6063,,,
661.1667,11.6341,,,
663.1667,11.6719,,,
665.1667,11.7012,,,
667.1667,11.7449,,,
669.1667,11.7864,,,
671.1667,11.8218,,,
673.1667,11.8603,,,
675.1667,11.899,,,
677.1667,11.9296,,,
679.1667,11.9745,,,
681.1667,12.0033,,,
683.1667,12.0418,,,
685.1667,12.0747,,,
687.1667,12.1148,,,
689.1667,12.1532,,,
691.1667,12.1827,,,
693.1667,12.2115,,,
695.1667,12.2509,,,
697.1667,12.2818,,,
699.1667,12.3207,,,
701.1667,12.3529,,,
703.1667,12.3923,,,
705.1667,12.4326,,,
707.1667,12.4632,,,
709.1667,12.5052,,,
711.1667,12.5337,,,
713.1667,12.5756,,,
715.1667,12.6233,,,
717.1667,12.659,,,
719.1667,12.6906,,,
721.1667,12.7341,,,
723.1667,12.758,,,
725.1667,12.7979,,,
727.1667,12.8329,,,
729.1667,12.8723,,,
731.1667,12.9156,,,
733.1667,12.9411,,,
735.1667,12.9872,,,
737.1667,13.013,,,
739.1667,13.0636,,,
741.1667,13.0973,,,
743.1667,13.1355,,,
745.1667,13.173,,,
747.1667,13.206,,,
749.1667,13.241,,,
751.1667,13.2675,,,
753.1667,13.3112,,,
755.1667,13.3566,,,
757.1667,13.3967,,,
759.1667,13.4268,,,
761.1667,13.457,,,
763.1667,13.4985,,,
765.1667,13.542,,,
767.1667,13.5809,,,
769.1667,13.6109,,,
771.1667,13.6479,,,
773.1667,13.6809,,,
775.1667,13.7244,,,
777.1667,13.7557,,,
779.1667,13.7949,,,
781.1667,13.8372,,,
783.1667,13.8651,,,
785.1667,13.9098,,,
787.1667,13.9563,,,
789.1667,13.9957,,,
791.1667,14.0256,,,
793.1667,14.0556,,,
795.1667,14.095,,,
797.1667,14.1366,,,
799.1667,14.1716,,,
801.1667,14.2083,,,
803.1667,14.244,,,
805.1667,14.2822,,,
807.1667,14.3264,,,
809.1667,14.3699,,,
811.1667,14.4093,,,
813.1667,14.4499,,,
815.1667,14.4849,,,
817.1667,14.5263,,,
819.1667,14.5549,,,
821.1667,14.5979,,,
823.1667,14.626,,,
825.1667,14.6698,,,
827.1667,14.709,,,
829.1667,14.7387,,,
831.1667,14.7831,,,
833.1667,14.8306,,,
835.1667,14.857,,,
837.1667,14.8996,,,
839.1667,14.9448,,,
841.1667,14.9747,,,
843.1667,15.0148,,,
845.1667,15.0586,,,
847.1667,15.097,,,
849.1667,15.1309,,,
851.1667,15.1753,,,
853.1667,15.2193,,,
855.1667,15.2453,,,
857.1667,15.2921,,,
859.1667,15.3317,,,
861.1667,15.3623,,,
863.1667,15.4065,,,
865.1667,15.4466,,,
867.1667,15.4897,,,
869.1667,15.5222,,,
871.1667,15.5514,,,
873.1667,15.5913,,,
875.1667,15.6366,,,
877.1667,15.667,,,
879.1667,15.7096,,,
881.1667,15.7504,,,
883.1667,15.7893,,,
885.1667,15.8356,,,
887.1667,15.8685,,,
889.1667,15.9141,,,
891.1667,15.9597,,,
893.1667,16.0033,,,
895.1667,16.038,,,
897.1667,16.0751,,,
899.1667,16.1189,,,
901.1667,16.1652,,,
903.1667,16.2046,,,
905.1667,16.2384,,,
907.1667,16.2824,,,
909.1667,16.3278,,,
911.1667,16.3771,,,
913.1667,16.4201,,,
915.1667,16.448,,,
917.1667,16.4911,,,
919.1667,16.5341,,,
921.1667,16.5638,,,
923.1667,16.6039,,,
925.1667,16.6497,,,
927.1667,16.6965,,,
929.1667,16.7421,,,
931.1667,16.7879,,,
933.1667,16.8344,,,
935.1667,16.8621,,,
937.1667,16.9047,,,
939.1667,16.9494,,,
941.1667,16.9938,,,
943.1667,17.0265,,,
945.1667,17.0843,,,
947.1667,17.1138,,,
949.1667,17.1564,,,
951.1667,17.2009,,,
953.1667,17.2439,,,
955.1667,17.2729,,,
957.1667,17.3183,,,
959.1667,17.3642,,,
961.1667,17.4114,,,
963.1667,17.4554,,,
965.1667,17.5028,,,
967.1667,17.5482,,,
969.1667,17.5832,,,
971.1667,17.6253,,,
973.1667,17.6682,,,
975.1667,17.7262,,,
977.1667,17.7566,,,
979.1667,17.8084,,,
976.1667,17.7354,,,
978.1667,17.7824,,,
980.1667,17.8259,,,
982.3334,18.0152,,,
984.3334,18.0709,,,
986.3334,18.1195,,,
988.3334,18.1709,,,
990.3334,18.2103,,,
992.3334,18.2524,,,
994.3334,18.3019,,,
996.3334,18.3482,,,
998.3334,18.3945,,,
1000.3334,18.4282,,,
1002.3334,18.4705,,,
1004.3334,18.5134,,,
1006.3334,18.5597,,,
1008.3334,18.6092,,,
1010.3334,18.6635,,,
1012.3334,18.713,,,
1014.3334,18.7612,,,
1016.3334,18.8063,,,
1018.3334,18.8432,,,
1020.3334,18.8862,,,
1022.3334,18.9371,,,
1024.3334,18.9813,,,
1026.3334,19.0373,,,
1028.3334,19.085,,,
1030.3334,19.1322,,,
1032.3334,19.1771,,,
1034.3334,19.2234,,,
1036.3334,19.2736,,,
1038.3334,19.3213,,,
1040.3334,19.3673,,,
1042.3334,19.4194,,,
1044.3334,19.4671,,,
1046.3334,19.517,,,
1048.3334,19.5619,,,
1050.3334,19.6073,,,
1052.3334,19.6601,,,
1054.3334,19.699,,,
1056.3334,19.745,,,
1058.3334,19.8001,,,
1060.3334,19.8473,,,
1062.3334,19.8934,,,
1064.3334,19.9401,,,
1066.3334,20.0021,,,
1068.3334,20.0527,,,
1070.3334,20.0907,,,
1072.3334,20.1474,,,
1074.3334,20.1928,,,
1076.3334,20.2443,,,
1078.3334,20.2865,,,
1080.3334,20.3519,,,
1082.3334,20.3998,,,
1084.3334,20.4452,,,
1086.3334,20.5057,,,
1088.3334,20.5548,,,
1090.3334,20.5972,,,
1092.3334,20.6448,,,
1094.3334,20.6983,,,
1096.3334,20.7648,,,
1098.3334,20.8134,,,
1100.3334,20.8629,,,
1102.3334,20.921,,,
1104.3334,20.9742,,,
1106.3334,21.0207,,,
1108.3334,21.0781,,,
1110.3334,21.1345,,,
1112.3334,21.1817,,,
1114.3334,21.2312,,,
1116.3334,21.2881,,,
1118.3334,21.3418,,,
1120.3334,21.3894,,,
1122.6859,21.4578,,,
1122.7359,21.4578,,,
1124.7359,21.5034,,,
1126.7359,21.5509,,,
1128.7359,21.6188,,,
1130.7359,21.6663,,,
1132.7359,21.719,,,
1134.7359,21.7798,,,
1136.7359,21.8388,,,
1138.7359,21.8966,,,
1140.7359,21.9486,,,
1142.7359,22.002,,,
1144.7359,22.0582,,,
1146.7359,22.1209,,,
1148.7359,22.1849,,,
1150.7359,22.2409,,,
1152.7359,22.3021,,,
1154.7359,22.3581,,,
1156.7359,22.424,,,
1158.7359,22.4712,,,
1160.7359,22.5336,,,
1162.7359,22.5872,,,
1164.7359,22.6529,,,
1166.7359,22.7059,,,
1168.7359,22.7634,,,
1170.7359,22.8166,,,
1172.7359,22.8864,,,
1174.7359,22.9449,,,
1176.7359,23,,,
1178.7359,23.0591,,,
1180.7359,23.1169,,,
1182.7359,23.1828,,,
1184.7359,23.2388,,,
1186.7359,23.3014,,,
1188.7359,23.3675,,,
1190.7359,23.4329,,,
1192.7359,23.4887,,,
1194.7359,23.5559,,,
1196.7359,23.622,,,
1198.7359,23.6847,,,
1200.7359,23.7484,,,
1202.7359,23.815,,,
1204.7359,23.876,,,
1206.7359,23.9426,,,
1208.7359,24.0089,,,
1210.7359,24.0753,,,
1212.7359,24.1294,,,
1214.7359,24.1994,,,
1216.7359,24.2671,,,
1213.7359,24.1651,,,
1215.7359,24.227,,,
1217.7359,24.2934,,,
1219.9026,24.5249,,,
1221.9026,24.596,,,
1223.9026,24.6658,,,
1225.9026,24.7372,,,
1227.9026,24.8167,,,
1229.9026,24.8883,,,
1231.9026,24.9599,,,
1233.9026,25.0315,,,
1235.9026,25.1057,,,
1237.9026,25.1904,,,
1239.9026,25.2598,,,
1241.9026,25.3413,,,
1243.9026,25.4207,,,
1245.9026,25.4938,,,
1247.9026,25.5587,,,
1249.9026,25.6276,,,
1251.9026,25.704,,,
1253.9026,25.7885,,,
1255.9026,25.8613,,,
1257.9026,25.9382,,,
1259.9026,26.0191,,,
1261.9026,26.0893,,,
1263.9026,26.1598,,,
1265.9026,26.2526,,,
1267.9026,26.3411,,,
1269.9026,26.418,,,
1271.9026,26.4822,,,
1273.9026,26.5704,,,
1275.9026,26.6451,,,
1277.9026,26.73,,,
1279.9026,26.807,,,
1281.9026,26.8938,,,
1283.9026,26.9746,,,
1285.9026,27.0575,,,
1287.9026,27.1453,,,
1289.9026,27.2314,,,
1291.9026,27.3185,,,
1293.9026,27.4016,,,
1295.9026,27.4785,,,
1297.9026,27.5649,,,
1299.9026,27.657,,,
1301.9026,27.7471,,,
1303.9026,27.8362,,,
1305.9026,27.9267,,,
1307.9026,28.0241,,,
1309.9026,28.1022,,,
1311.9026,28.1966,,,
1313.9026,28.2996,,,
1315.9026,28.3956,,,
1317.9026,28.4859,,,
1319.9026,28.5764,,,
1321.9026,28.6685,,,
1323.9026,28.7662,,,
1325.9026,28.867,,,
1327.9026,28.9684,,,
1329.9026,29.0766,,,
1331.9026,29.1745,,,
1333.9026,29.2738,,,
1335.9026,29.3788,,,
1337.9026,29.4813,,,
1339.9026,29.5828,,,
1341.9026,29.6897,,,
1343.9026,29.7945,,,
1345.9026,29.9037,,,
1347.9026,30.0038,,,
1349.9026,30.1185,,,
1351.9026,30.2157,,,
1353.9026,30.3274,,,
1355.9026,30.4412,,,
1357.9026,30.5536,,,
1359.9026,30.6694,,,
1361.9026,30.7719,,,
1363.9026,30.9011,,,
1365.9026,31.0167,,,
1367.9026,31.1353,,,
1369.9026,31.2712,,,
1371.9026,31.388,,,
1373.9026,31.516,,,
1375.9026,31.6395,,,
1377.9026,31.7558,,,
1379.9026,31.893,,,
1381.9026,32.0089,,,
1383.9026,32.142,,,
1385.9026,32.2763,,,
1387.9026,32.4177,,,
1389.9026,32.557,,,
1391.9026,32.6973,,,
1393.9026,32.8368,,,
1395.9026,32.9773,,,
1397.9026,33.1339,,,
1399.9026,33.2792,,,
1401.9026,33.4347,,,
1403.9026,33.5849,,,
1405.9026,33.735,,,
1407.9026,33.8914,,,
1409.9026,34.0519,,,
1411.9026,34.2182,,,
1413.9026,34.3794,,,
1415.9026,34.5411,,,
1417.9026,34.717,,,
1419.9026,34.8932,,,
1421.9026,35.0664,,,
1423.9026,35.2514,,,
1425.9026,35.4326,,,
1427.9026,35.6201,,,
1429.9026,35.808,,,
1431.9026,36.0056,,,
1433.9026,36.1988,,,
1435.9026,36.4059,,,
1437.9026,36.6136,,,
1439.9026,36.826,,,
1441.9026,37.0457,,,
1443.9026,37.2647,,,
1445.9026,37.4904,,,
1447.9026,37.7295,,,
1449.9026,37.9729,,,
1451.9026,38.2237,,,
1453.9026,38.4793,,,
1455.9026,38.7352,,,
1457.9026,39.0152,,,
1459.9026,39.2875,,,
1461.9026,39.5848,,,
1463.9026,39.8844,,,
1465.9026,40.202,,,
1467.9026,40.5226,,,
1469.9026,40.8519,,,
1471.9026,41.2179,,,
1473.9026,41.5843,,,
1475.9026,41.9774,,,
1477.9026,42.3943,,,
1479.9026,42.8356,,,
1481.9026,43.316,,,
1483.9026,43.8653,,,
1485.9026,44.4707,,,
1488.9026,45.8496,,,
