Repository: ACME-MG/moga_neml

# MOGA NEML

The repository contains code for calibrating the constitutive parameters of phenomenological creep models. The code combines the multi-objective genetic algorithm (MOGA) implemented in Pymoo with the nuclear engineering material model library (NEML). The following README was last updated on the 19th of December, 2023.

## Reading an experimental dataset (`read_data`)

The `read_data` function reads experimental data into the `Interface` class.
* `file_path`: This argument defines the path to the experimental data. Note that this path appends the `input_path` value defined when initialising the `Interface` class.

File: optimiser/input/kaeri/base/850_60_He1.csv
x,y,temp,stress,type,title
0,0,850,60,creep,He1
0,0,,,
0.00806,0.369,,,
0.01806,0.454,,,
0.03806,0.447,,,
0.07806,0.434,,,
0.13139,0.463,,,
0.26639,0.503,,,
0.66639,0.515,,,
0.86639,0.544,,,
0.96639,0.544,,,
1.33306,0.544,,,
1.99972,0.582,,,
2.66639,0.62,,,
3.33306,0.679,,,
3.99972,0.676,,,
4.66667,0.71,,,
5.33333,0.737,,,
5.99972,0.737,,,
6.66667,0.751,,,
7.33333,0.771,,,
8,0.827,,,
8.66667,0.827,,,
9.33333,0.827,,,
10,0.867,,,
10.66667,0.865,,,
11.33333,0.865,,,
12,0.89,,,
12.66667,0.908,,,
13.33333,0.944,,,
14,0.944,,,
14.66667,0.973,,,
15.33333,0.973,,,
16,0.991,,,
16.66667,0.991,,,
17.33333,1.009,,,
18,1.027,,,
18.66667,1.061,,,
19.33333,1.061,,,
20,1.061,,,
20.66667,1.07,,,
21.33333,1.088,,,
22,1.088,,,
22.66694,1.13,,,
23.33361,1.133,,,
24.00028,1.169,,,
24.66694,1.169,,,
25.33361,1.191,,,
26.00028,1.231,,,
26.66694,1.231,,,
27.33361,1.267,,,
28.00028,1.267,,,
28.66694,1.279,,,
29.33361,1.294,,,
30.00028,1.348,,,
30.66694,1.348,,,
31.33361,1.375,,,
32.00028,1.375,,,
32.66694,1.393,,,
33.33361,1.42,,,
34.00028,1.443,,,
34.66694,1.474,,,
35.33361,1.474,,,
36.00028,1.492,,,
36.66694,1.521,,,
37.33389,1.557,,,
38.00056,1.557,,,
38.66722,1.593,,,
39.33389,1.593,,,
40.00028,1.631,,,
40.66722,1.645,,,
41.33389,1.679,,,
42.00056,1.679,,,
42.66722,1.712,,,
43.33389,1.712,,,
44.00056,1.735,,,
44.66722,1.771,,,
45.33389,1.771,,,
46.00056,1.8,,,
46.66722,1.827,,,
47.33389,1.861,,,
48.00056,1.863,,,
48.66722,1.894,,,
49.33389,1.894,,,
50.00056,1.93,,,
50.66722,1.955,,,
51.33389,1.991,,,
52.00056,1.991,,,
52.66722,2.02,,,
53.33417,2.036,,,
54.00056,2.067,,,
54.6675,2.067,,,
55.33417,2.108,,,
56.00083,2.137,,,
56.6675,2.137,,,
57.33417,2.187,,,
58.00083,2.187,,,
58.6675,2.22,,,
59.33417,2.231,,,
60.00083,2.261,,,
60.6675,2.292,,,
61.33417,2.333,,,
62.00083,2.333,,,
62.6675,2.355,,,
63.33417,2.373,,,
64.00083,2.409,,,
64.6675,2.409,,,
65.33417,2.427,,,
66.00083,2.463,,,
66.6675,2.463,,,
67.33417,2.494,,,
68.00083,2.51,,,
68.6675,2.539,,,
69.33417,2.566,,,
70.00083,2.598,,,
70.6675,2.598,,,
71.33444,2.643,,,
72.00111,2.643,,,
72.6675,2.67,,,
73.33417,2.701,,,
74.00111,2.721,,,
74.66778,2.771,,,
75.33444,2.771,,,
76.00111,2.804,,,
76.66778,2.804,,,
77.33444,2.831,,,
78.00111,2.849,,,
78.66778,2.876,,,
79.33444,2.897,,,
80.00111,2.935,,,
80.66778,2.962,,,
81.33444,2.993,,,
82.00111,3.025,,,
82.66778,3.025,,,
83.33444,3.07,,,
84.00111,3.07,,,
84.66778,3.094,,,
85.33444,3.133,,,
86.00111,3.148,,,
86.66778,3.173,,,
87.33444,3.202,,,
88.00111,3.204,,,
88.66778,3.238,,,
89.33444,3.283,,,
90.00139,3.283,,,
90.66806,3.317,,,
91.33472,3.317,,,
92.00139,3.36,,,
92.66806,3.36,,,
93.33472,3.398,,,
94.00139,3.398,,,
94.66806,3.422,,,
95.33472,3.44,,,
96.00139,3.492,,,
96.66806,3.492,,,
97.33472,3.517,,,
98.00139,3.551,,,
98.66806,3.566,,,
99.33472,3.6,,,
100.00139,3.618,,,
100.66806,3.67,,,
101.33472,3.67,,,
102.00139,3.708,,,
102.66806,3.726,,,
103.33472,3.757,,,
104.00139,3.789,,,
104.66806,3.789,,,
105.335,3.836,,,
106.00139,3.836,,,
106.66833,3.879,,,
107.335,3.897,,,
108.00167,3.928,,,
108.66833,3.939,,,
109.335,3.991,,,
110.00167,3.991,,,
110.66833,4.027,,,
111.335,4.061,,,
112.00167,4.092,,,
112.66833,4.092,,,
113.335,4.124,,,
114.00167,4.171,,,
114.66833,4.171,,,
115.335,4.196,,,
116.00167,4.227,,,
116.66833,4.249,,,
117.335,4.272,,,
118.00167,4.274,,,
118.66833,4.297,,,
119.335,4.321,,,
120.00167,4.362,,,
120.66861,4.391,,,
121.33528,4.393,,,
122.00194,4.422,,,
122.66833,4.452,,,
123.33528,4.472,,,
124.00194,4.499,,,
124.66861,4.557,,,
125.33528,4.557,,,
126.00194,4.584,,,
126.66861,4.625,,,
127.33528,4.647,,,
128.00194,4.665,,,
128.66861,4.69,,,
129.33528,4.71,,,
130.00194,4.755,,,
130.66861,4.755,,,
131.33528,4.782,,,
132.00194,4.831,,,
132.66861,4.831,,,
133.33528,4.874,,,
134.00194,4.906,,,
134.66861,4.906,,,
135.33528,4.939,,,
136.00194,4.973,,,
136.66861,5,,,
137.33556,5,,,
138.00222,5.038,,,
138.66889,5.063,,,
139.33556,5.103,,,
140.00222,5.103,,,
140.66889,5.13,,,
141.33556,5.16,,,
142.00222,5.173,,,
142.66889,5.211,,,
143.33556,5.24,,,
144.00222,5.24,,,
144.66889,5.283,,,
145.33556,5.312,,,
146.00222,5.328,,,
146.66889,5.364,,,
147.33556,5.38,,,
148.00222,5.416,,,
148.66889,5.452,,,
149.33556,5.492,,,
150.00222,5.492,,,
150.66917,5.528,,,
151.33556,5.553,,,
152.00222,5.573,,,
152.66917,5.6,,,
153.33556,5.613,,,
154.00222,5.645,,,
154.66917,5.692,,,
155.33583,5.692,,,
156.0025,5.726,,,
156.66917,5.748,,,
157.33583,5.782,,,
158.0025,5.809,,,
158.66917,5.836,,,
159.33583,5.858,,,
160.0025,5.874,,,
160.66917,5.908,,,
161.33583,5.937,,,
162.0025,5.966,,,
162.66917,6.002,,,
163.33583,6.004,,,
164.0025,6.049,,,
164.66917,6.049,,,
168.00222,6.062,,,
168.66889,6.088,,,
169.33556,6.144,,,
170.00222,6.144,,,
170.66889,6.197,,,
171.33556,6.222,,,
172.00222,6.266,,,
172.66889,6.312,,,
173.33556,6.362,,,
174.00222,6.394,,,
174.66917,6.453,,,
175.33556,6.453,,,
176.00222,6.522,,,
176.66917,6.522,,,
177.33556,6.575,,,
178.0025,6.603,,,
178.66917,6.647,,,
179.33583,6.669,,,
180.0025,6.706,,,
180.66917,6.769,,,
181.33583,6.797,,,
182.0025,6.819,,,
182.66917,6.9,,,
183.33583,6.9,,,
184.0025,6.925,,,
184.66917,6.969,,,
185.33583,7,,,
186.0025,7.047,,,
186.66917,7.125,,,
187.33583,7.125,,,
188.0025,7.15,,,
188.66917,7.191,,,
189.33583,7.238,,,
190.0025,7.238,,,
190.66917,7.3,,,
191.33611,7.341,,,
192.00278,7.369,,,
192.66944,7.416,,,
193.33611,7.459,,,
194.00278,7.484,,,
194.66944,7.509,,,
195.33611,7.581,,,
196.00278,7.581,,,
196.66944,7.647,,,
197.33611,7.687,,,
198.00278,7.731,,,
198.66944,7.778,,,
199.33611,7.781,,,
200.00278,7.838,,,
200.66944,7.881,,,
201.33611,7.903,,,
202.00278,7.984,,,
202.66944,7.984,,,
203.33611,8.053,,,
204.00278,8.053,,,
204.66972,8.094,,,
205.33611,8.15,,,
206.00306,8.203,,,
206.66972,8.241,,,
207.33639,8.266,,,
208.00278,8.294,,,
208.66972,8.359,,,
209.33639,8.362,,,
210.00306,8.425,,,
210.66972,8.469,,,
211.33639,8.469,,,
212.00306,8.519,,,
212.66972,8.547,,,
213.33639,8.584,,,
214.00306,8.638,,,
214.66972,8.662,,,
215.33639,8.688,,,
216.00306,8.734,,,
216.66972,8.825,,,
217.33639,8.825,,,
218.00306,8.897,,,
218.66972,8.897,,,
219.33667,8.944,,,
220.00333,8.981,,,
220.66972,9.012,,,
221.33667,9.088,,,
222.00333,9.119,,,
222.67,9.15,,,
223.33667,9.2,,,
224.00333,9.244,,,
224.67,9.269,,,
225.33667,9.35,,,
226.00333,9.35,,,
226.67,9.388,,,
227.33667,9.425,,,
228.00333,9.462,,,
228.67,9.516,,,
229.33667,9.566,,,
230.00333,9.612,,,
230.67,9.644,,,
231.33667,9.662,,,
232.00333,9.7,,,
232.67,9.778,,,
233.33667,9.803,,,
234.00333,9.85,,,
234.67028,9.881,,,
235.33667,9.938,,,
236.00333,9.975,,,
236.67028,10.025,,,
237.33694,10.025,,,
238.00361,10.091,,,
238.67028,10.125,,,
239.33694,10.162,,,
240.00361,10.2,,,
240.67028,10.241,,,
241.33694,10.297,,,
242.00361,10.362,,,
242.67028,10.384,,,
243.33694,10.441,,,
244.00361,10.466,,,
244.67028,10.512,,,
245.33694,10.578,,,
246.00361,10.606,,,
246.67028,10.653,,,
247.33694,10.725,,,
248.00361,10.728,,,
248.67028,10.781,,,
249.33722,10.859,,,
250.00361,10.859,,,
250.67056,10.916,,,
251.33722,10.962,,,
252.00361,11.009,,,
252.67056,11.038,,,
253.33722,11.103,,,
254.00389,11.15,,,
254.67056,11.187,,,
255.33722,11.238,,,
256.00389,11.241,,,
256.67056,11.328,,,
257.33722,11.362,,,
258.00389,11.388,,,
258.67056,11.438,,,
259.33722,11.469,,,
260.00389,11.519,,,
260.67056,11.556,,,
261.33722,11.619,,,
262.00389,11.619,,,
262.67056,11.669,,,
263.33722,11.716,,,
264.00417,11.762,,,
264.67056,11.797,,,
265.3375,11.838,,,
266.00389,11.916,,,
266.67083,11.941,,,
267.3375,12.016,,,
268.00417,12.059,,,
268.67083,12.094,,,
269.3375,12.147,,,
270.00417,12.178,,,
270.67083,12.225,,,
271.3375,12.269,,,
272.00417,12.312,,,
272.67083,12.363,,,
273.3375,12.422,,,
274.00417,12.463,,,
274.67083,12.497,,,
275.3375,12.581,,,
276.00417,12.625,,,
276.67083,12.656,,,
277.3375,12.688,,,
278.00417,12.728,,,
278.67111,12.775,,,
279.33778,12.819,,,
280.00417,12.863,,,
280.67111,12.925,,,
281.33778,12.972,,,
282.00444,13.006,,,
282.67111,13.078,,,
283.33778,13.081,,,
284.00444,13.175,,,
284.67111,13.175,,,
285.33778,13.216,,,
286.00444,13.266,,,
286.67111,13.322,,,
287.33778,13.4,,,
288.00444,13.437,,,
288.67111,13.478,,,
289.33778,13.503,,,
290.00444,13.603,,,
290.67111,13.606,,,
291.33778,13.669,,,
292.00472,13.737,,,
292.67111,13.781,,,
293.33806,13.825,,,
294.00472,13.897,,,
294.67139,13.938,,,
295.33806,14,,,
296.00472,14.028,,,
296.67139,14.094,,,
297.33806,14.147,,,
298.00472,14.175,,,
298.67139,14.25,,,
299.33806,14.303,,,
300.00472,14.353,,,
300.67139,14.388,,,
301.33806,14.441,,,
302.00472,14.522,,,
302.67139,14.566,,,
303.33806,14.612,,,
304.00472,14.662,,,
304.67139,14.712,,,
305.33806,14.738,,,
306.00472,14.816,,,
306.67139,14.862,,,
307.33806,14.862,,,
308.00472,14.95,,,
308.67167,14.988,,,
309.33833,15.025,,,
310.005,15.091,,,
310.67167,15.169,,,
311.33833,15.216,,,
312.00472,15.262,,,
312.67167,15.341,,,
313.33833,15.344,,,
314.005,15.406,,,
314.67167,15.444,,,
315.33833,15.538,,,
316.005,15.594,,,
316.67167,15.653,,,
317.33833,15.694,,,
318.005,15.772,,,
318.67167,15.819,,,
319.33833,15.869,,,
320.005,15.913,,,
320.67167,15.963,,,
321.33833,16.009,,,
322.005,16.059,,,
322.67194,16.109,,,
323.33833,16.191,,,
324.005,16.234,,,
324.67194,16.291,,,
325.33861,16.344,,,
326.00528,16.391,,,
326.67194,16.469,,,
327.33861,16.519,,,
328.00528,16.556,,,
328.67194,16.588,,,
329.33861,16.634,,,
330.00528,16.712,,,
330.67194,16.8,,,
331.33861,16.825,,,
332.00528,16.912,,,
332.67194,16.938,,,
333.33861,16.978,,,
334.00528,17.05,,,
334.67194,17.131,,,
335.33861,17.184,,,
336.00528,17.206,,,
336.67194,17.303,,,
337.33861,17.35,,,
338.00528,17.431,,,
338.67222,17.478,,,
339.33889,17.512,,,
340.00528,17.572,,,
340.67222,17.638,,,
341.33889,17.7,,,
342.00556,17.781,,,
342.67222,17.838,,,
343.33889,17.862,,,
344.00556,17.959,,,
344.67222,18,,,
345.33889,18.056,,,
346.00556,18.109,,,
346.67222,18.2,,,
347.33889,18.238,,,
348.00556,18.328,,,
348.67222,18.362,,,
349.33889,18.409,,,
350.00556,18.494,,,
350.67222,18.538,,,
351.33889,18.638,,,
352.00556,18.703,,,
352.67222,18.741,,,
353.33889,18.788,,,
354.00583,18.853,,,
354.6725,18.9,,,
355.33917,18.969,,,
356.00583,19.062,,,
356.6725,19.091,,,
357.33917,19.163,,,
358.00583,19.238,,,
358.6725,19.266,,,
359.33917,19.362,,,
360.00583,19.388,,,
360.6725,19.462,,,
361.33917,19.541,,,
362.00583,19.603,,,
362.6725,19.656,,,
363.33917,19.731,,,
364.00583,19.778,,,
364.6725,19.862,,,
365.33917,19.909,,,
366.00583,19.987,,,
366.6725,20.059,,,
367.33917,20.144,,,
368.00583,20.216,,,
368.6725,20.262,,,
369.33917,20.35,,,
370.00583,20.394,,,
370.6725,20.497,,,
371.33917,20.538,,,
372.00611,20.581,,,
372.67278,20.7,,,
373.33944,20.75,,,
374.00611,20.85,,,
374.67278,20.875,,,
375.33944,20.95,,,
376.00611,21.016,,,
376.67278,21.103,,,
377.33944,21.181,,,
378.00611,21.225,,,
378.67278,21.312,,,
379.33944,21.369,,,
380.00611,21.413,,,
380.67278,21.519,,,
381.33944,21.566,,,
382.00611,21.644,,,
382.67278,21.744,,,
383.33944,21.775,,,
384.00611,21.894,,,
384.67278,21.925,,,
385.33944,22.006,,,
386.00639,22.081,,,
386.67278,22.147,,,
387.33972,22.234,,,
388.00639,22.3,,,
388.67306,22.375,,,
389.33972,22.466,,,
390.00639,22.578,,,
390.67306,22.675,,,
391.33972,22.725,,,
392.00639,22.788,,,
392.67306,22.906,,,
393.33972,22.944,,,
394.00639,23.041,,,
394.67306,23.15,,,
395.33972,23.2,,,
396.00639,23.3,,,
396.67306,23.372,,,
397.33972,23.466,,,
398.00639,23.531,,,
398.67306,23.644,,,
399.33972,23.703,,,
400.00639,23.788,,,
400.67306,23.878,,,
401.34,23.966,,,
402.00639,24.05,,,
402.67333,24.112,,,
403.34,24.234,,,
404.00667,24.291,,,
404.67333,24.391,,,
405.33972,24.491,,,
406.00667,24.588,,,
406.67333,24.666,,,
407.34,24.794,,,
408.00667,24.862,,,
408.67333,24.975,,,
409.34,25.056,,,
410.00667,25.159,,,
410.67333,25.272,,,
411.34,25.341,,,
412.00667,25.45,,,
412.67333,25.556,,,
413.34,25.666,,,
414.00667,25.759,,,
414.67333,25.869,,,
415.34,25.975,,,
416.00667,26.041,,,
416.67333,26.163,,,
417.34,26.272,,,
418.00667,26.369,,,
418.67333,26.481,,,
419.34,26.584,,,
420.00694,26.706,,,
420.67333,26.809,,,
421.34028,26.913,,,
422.00694,27.053,,,
422.67361,27.166,,,
423.34028,27.241,,,
424.00694,27.375,,,
424.67361,27.45,,,
425.34028,27.606,,,
426.00694,27.719,,,
426.67361,27.825,,,
427.34028,27.956,,,
428.00694,28.069,,,
428.67361,28.212,,,
429.34028,28.331,,,
430.00694,28.422,,,
430.67361,28.55,,,
431.34028,28.669,,,
432.00694,28.822,,,
432.67361,28.953,,,
433.34028,29.106,,,
434.00694,29.212,,,
434.67361,29.341,,,
435.34056,29.488,,,
436.00722,29.634,,,
436.67361,29.769,,,
437.34056,29.941,,,
438.00722,30.062,,,
438.67389,30.225,,,
439.34056,30.369,,,
440.00722,30.512,,,
440.67389,30.662,,,
441.34056,30.85,,,
442.00722,31.019,,,
442.67389,31.159,,,
443.34056,31.3,,,
444.00722,31.462,,,
444.67389,31.647,,,
445.34056,31.825,,,
446.00722,32.012,,,
446.67389,32.184,,,
447.34056,32.35,,,
448.00722,32.528,,,
448.67389,32.725,,,
449.34056,32.897,,,
450.00722,33.069,,,
450.67389,33.253,,,
451.34056,33.453,,,
452.00722,33.662,,,
452.67389,33.888,,,
453.34056,34.091,,,
454.0075,34.288,,,
454.67417,34.512,,,
455.34083,34.703,,,
456.0075,34.966,,,
456.67417,35.188,,,
457.34083,35.419,,,
458.0075,35.669,,,
458.67417,35.938,,,
459.34083,36.191,,,
460.0075,36.453,,,
460.67417,36.725,,,
461.34083,36.997,,,
462.0075,37.288,,,
462.67417,37.566,,,
463.34083,37.9,,,
464.0075,38.184,,,
464.67417,38.516,,,
465.34083,38.825,,,
466.0075,39.163,,,
466.67417,39.512,,,
467.34083,39.903,,,
468.0075,40.266,,,
468.67417,40.7,,,
469.34111,41.094,,,
470.00778,41.5,,,
470.67444,41.959,,,
471.34083,42.425,,,
472.00778,42.881,,,
472.67444,43.412,,,
473.34111,44.012,,,
474.00778,44.603,,,
474.67444,45.247,,,
475.34111,45.934,,,
476.00778,46.7,,,
476.34111,47.125,,,
476.67444,47.512,,,
477.34111,48.425,,,
477.34111,48.425,,,
478.00778,49.472,,,
478.00778,49.472,,,
478.67444,50.7,,,
478.67444,50.7,,,
479.34111,52.162,,,
479.34111,52.162,,,
480.00778,54.2,,,
480.34111,55.691,,,

File: optimiser/input/kaeri/base/850_70_Air1.csv
x,y,temp,stress,type,title
0,0,850,70,creep,Air1
0,0,,,
0.0225,0.0007,,,
0.0228,0.0064,,,
0.0231,0.0127,,,
0.0233,0.0193,,,
0.0236,0.0263,,,
0.0239,0.0334,,,
0.0242,0.0403,,,
0.0244,0.0474,,,
0.0247,0.0539,,,
0.025,0.0606,,,
0.0253,0.0661,,,
0.0256,0.0712,,,
0.0258,0.073,,,
0.0261,0.0725,,,
0.0264,0.0735,,,
0.0267,0.0735,,,
0.0269,0.0728,,,
0.0272,0.0721,,,
0.0275,0.0728,,,
0.0278,0.0725,,,
0.0281,0.0723,,,
0.0283,0.0723,,,
0.0286,0.0725,,,
0.0289,0.0716,,,
0.0292,0.0714,,,
0.0294,0.0702,,,
0.0297,0.0698,,,
0.03,0.0698,,,
0.0303,0.0696,,,
0.0306,0.0696,,,
0.0308,0.0693,,,
0.0311,0.0693,,,
0.0314,0.0693,,,
0.0317,0.0684,,,
0.0319,0.0684,,,
0.0322,0.0689,,,
0.0325,0.0686,,,
0.0328,0.0686,,,
0.0331,0.0684,,,
0.0333,0.0684,,,
0.0336,0.0679,,,
0.0339,0.0677,,,
0.0342,0.0679,,,
0.0344,0.0679,,,
0.0347,0.0682,,,
0.035,0.0682,,,
0.0353,0.0682,,,
0.0356,0.0684,,,
0.0358,0.0686,,,
0.0361,0.0686,,,
0.0364,0.0686,,,
0.0367,0.0686,,,
0.0369,0.0684,,,
0.0372,0.0684,,,
0.0375,0.0686,,,
0.0378,0.0684,,,
0.0381,0.0686,,,
0.0383,0.0689,,,
0.0386,0.0693,,,
0.0389,0.0691,,,
0.0392,0.0693,,,
0.0394,0.0691,,,
0.0397,0.0693,,,
0.04,0.0693,,,
0.0403,0.0693,,,
0.0406,0.0691,,,
0.0408,0.0696,,,
0.0411,0.0691,,,
0.0414,0.0686,,,
0.0417,0.0682,,,
0.0419,0.0682,,,
0.0422,0.0682,,,
0.0425,0.0684,,,
0.0428,0.0682,,,
0.0431,0.0684,,,
0.0433,0.0689,,,
0.0436,0.0691,,,
0.0439,0.0686,,,
0.0442,0.0698,,,
0.0444,0.07,,,
0.0447,0.0698,,,
0.045,0.07,,,
0.0453,0.0698,,,
0.0456,0.0698,,,
0.0458,0.0698,,,
0.0461,0.0698,,,
0.0464,0.0693,,,
0.0467,0.0698,,,
0.0469,0.0698,,,
0.0472,0.0689,,,
0.0475,0.0686,,,
0.0478,0.0686,,,
0.0481,0.0684,,,
0.0483,0.0684,,,
0.0486,0.0684,,,
0.0489,0.0684,,,
0.0492,0.0682,,,
0.0494,0.0682,,,
0.0497,0.0675,,,
0.05,0.0675,,,
0.0503,0.0672,,,
0.0506,0.0672,,,
0.0508,0.0672,,,
0.0511,0.0672,,,
0.0514,0.0672,,,
0.0517,0.0672,,,
0.0519,0.0672,,,
0.0522,0.0672,,,
0.0525,0.0675,,,
0.0528,0.0677,,,
0.0531,0.0677,,,
0.0533,0.0677,,,
0.0536,0.0677,,,
0.0539,0.0677,,,
0.0542,0.0677,,,
0.0544,0.0677,,,
0.0547,0.0677,,,
0.055,0.0677,,,
0.0553,0.0684,,,
0.0556,0.0682,,,
0.0558,0.0679,,,
0.0561,0.0679,,,
0.0564,0.0679,,,
0.0567,0.0684,,,
0.0569,0.0684,,,
0.0572,0.0684,,,
0.0575,0.0689,,,
0.0578,0.0689,,,
0.0581,0.0689,,,
0.0583,0.0684,,,
0.0586,0.0689,,,
0.0589,0.0707,,,
0.0592,0.0707,,,
0.0594,0.0707,,,
0.0597,0.0705,,,
0.06,0.0705,,,
0.0603,0.0702,,,
0.0606,0.07,,,
0.0608,0.07,,,
0.0611,0.07,,,
0.0614,0.07,,,
0.0617,0.0679,,,
0.0619,0.0682,,,
0.0622,0.0682,,,
0.0625,0.0684,,,
0.0628,0.0682,,,
0.0631,0.0682,,,
0.0633,0.0682,,,
0.0636,0.0682,,,
0.0639,0.0682,,,
0.0642,0.0684,,,
0.0644,0.0679,,,
0.0647,0.0684,,,
0.065,0.0684,,,
0.0653,0.0686,,,
0.0656,0.0684,,,
0.0658,0.0689,,,
0.0661,0.0693,,,
0.0664,0.0693,,,
0.0667,0.0705,,,
0.0669,0.0707,,,
0.0672,0.0705,,,
0.0675,0.0707,,,
0.0678,0.0705,,,
0.0681,0.0702,,,
0.0683,0.07,,,
0.0686,0.0705,,,
0.0689,0.07,,,
0.0692,0.0696,,,
0.0694,0.0696,,,
0.0697,0.0684,,,
0.07,0.0682,,,
0.0703,0.0682,,,
0.0706,0.0679,,,
0.0708,0.0677,,,
0.0711,0.0679,,,
0.0714,0.0679,,,
0.0717,0.0677,,,
0.0719,0.0677,,,
0.0722,0.0677,,,
0.0725,0.0679,,,
0.0728,0.0679,,,
0.0731,0.0679,,,
0.0733,0.0682,,,
0.0736,0.0684,,,
0.0739,0.0684,,,
0.0742,0.0684,,,
0.0744,0.0684,,,
0.0747,0.0686,,,
0.075,0.0689,,,
0.0753,0.0689,,,
0.0756,0.0684,,,
0.0758,0.0684,,,
0.0761,0.0684,,,
0.0764,0.0682,,,
0.0767,0.0679,,,
0.0769,0.0679,,,
0.0772,0.0677,,,
0.0775,0.0677,,,
0.0778,0.0672,,,
0.0781,0.0675,,,
0.0783,0.0677,,,
0.0786,0.0679,,,
0.0789,0.0682,,,
0.0792,0.0682,,,
0.0794,0.0682,,,
0.0797,0.0686,,,
0.08,0.0686,,,
0.0803,0.0696,,,
0.0806,0.0696,,,
0.0808,0.0698,,,
0.0811,0.0693,,,
0.0814,0.0691,,,
0.0817,0.0691,,,
0.0819,0.0689,,,
0.0822,0.0689,,,
0.0825,0.0686,,,
0.0828,0.0684,,,
0.0831,0.0686,,,
0.0833,0.0677,,,
0.0836,0.0677,,,
0.0839,0.0677,,,
0.0842,0.0677,,,
0.0844,0.0677,,,
0.0847,0.0677,,,
0.085,0.0679,,,
0.0853,0.0679,,,
0.0856,0.0684,,,
0.0858,0.0686,,,
0.0861,0.0689,,,
0.0864,0.0691,,,
0.0867,0.0693,,,
0.0869,0.0691,,,
0.0872,0.0696,,,
0.0875,0.0702,,,
0.0878,0.0702,,,
0.0881,0.07,,,
0.0883,0.07,,,
0.0886,0.0696,,,
0.0889,0.0693,,,
0.0892,0.0689,,,
0.0894,0.0693,,,
0.0897,0.0698,,,
0.09,0.0698,,,
0.0903,0.0696,,,
0.0906,0.0691,,,
0.0908,0.0698,,,
0.0911,0.0698,,,
0.0914,0.07,,,
0.0917,0.07,,,
0.0919,0.07,,,
0.0922,0.07,,,
0.0925,0.0693,,,
0.0928,0.0689,,,
0.0931,0.0686,,,
0.0933,0.0684,,,
0.0936,0.0684,,,
0.0939,0.0677,,,
0.0942,0.0677,,,
0.0944,0.0677,,,
0.0947,0.0677,,,
0.095,0.0677,,,
0.0953,0.0677,,,
0.0956,0.0677,,,
0.0958,0.0677,,,
0.0961,0.0679,,,
0.0964,0.0682,,,
0.0967,0.0679,,,
0.0969,0.0682,,,
0.0972,0.0686,,,
0.0975,0.0684,,,
0.0978,0.0684,,,
0.0981,0.0689,,,
0.0983,0.0689,,,
0.0986,0.0689,,,
0.0989,0.0691,,,
0.0992,0.0689,,,
0.0994,0.0686,,,
0.0997,0.0689,,,
0.1,0.0686,,,
0.1003,0.0682,,,
0.1006,0.0682,,,
0.1008,0.0684,,,
0.1011,0.0679,,,
0.1014,0.0679,,,
0.1017,0.0677,,,
0.1019,0.0675,,,
0.1022,0.0675,,,
0.1025,0.0672,,,
0.1028,0.067,,,
0.1031,0.067,,,
0.1033,0.0682,,,
0.1036,0.0686,,,
0.1039,0.0684,,,
0.1042,0.0684,,,
0.1044,0.0686,,,
0.1047,0.0689,,,
0.105,0.0689,,,
0.1053,0.0689,,,
0.1056,0.0693,,,
0.1058,0.0693,,,
0.1061,0.0693,,,
0.1064,0.0684,,,
0.1067,0.0679,,,
0.1069,0.0679,,,
0.1072,0.0682,,,
0.1075,0.0679,,,
0.1078,0.0686,,,
0.1081,0.0686,,,
0.1083,0.0686,,,
0.1086,0.0686,,,
0.1089,0.0684,,,
0.1092,0.0686,,,
0.1094,0.0686,,,
0.1097,0.0686,,,
0.11,0.0689,,,
0.1103,0.0691,,,
0.1106,0.0698,,,
0.1108,0.0693,,,
0.1111,0.0693,,,
0.1114,0.0689,,,
0.1117,0.0689,,,
0.1119,0.0691,,,
0.1122,0.0689,,,
0.1125,0.0686,,,
0.1128,0.0689,,,
0.1131,0.0686,,,
0.1133,0.0682,,,
0.1136,0.0675,,,
0.1139,0.0672,,,
0.1142,0.0672,,,
0.1144,0.0677,,,
0.1147,0.0677,,,
0.115,0.0679,,,
0.1153,0.0679,,,
0.1156,0.0682,,,
0.1158,0.0679,,,
0.1161,0.0679,,,
0.1164,0.0679,,,
0.1167,0.0679,,,
0.1169,0.0679,,,
0.1172,0.0682,,,
0.1175,0.0679,,,
0.1178,0.0682,,,
0.1181,0.0679,,,
0.1183,0.0679,,,
0.1186,0.0677,,,
0.1189,0.0677,,,
0.1192,0.0677,,,
0.1194,0.0677,,,
0.1197,0.0677,,,
0.12,0.0677,,,
0.1203,0.0675,,,
0.1206,0.0679,,,
0.1208,0.0682,,,
0.1211,0.0682,,,
0.1214,0.0684,,,
0.1217,0.0684,,,
0.1219,0.0684,,,
0.1222,0.0686,,,
0.1225,0.0686,,,
0.1228,0.0686,,,
0.1231,0.0686,,,
0.1233,0.0686,,,
0.1236,0.0682,,,
0.1239,0.0679,,,
0.1242,0.0677,,,
0.1244,0.0679,,,
0.1247,0.0679,,,
0.125,0.0679,,,
0.1253,0.0684,,,
0.1256,0.0684,,,
0.1258,0.0684,,,
0.1261,0.0686,,,
0.1264,0.0686,,,
0.1267,0.0686,,,
0.1269,0.0689,,,
0.1272,0.0689,,,
0.1275,0.0689,,,
0.1278,0.0691,,,
0.1281,0.0691,,,
0.1283,0.0684,,,
0.1286,0.0684,,,
0.1289,0.0686,,,
0.1292,0.0684,,,
0.1294,0.0684,,,
0.1297,0.0684,,,
0.13,0.0679,,,
0.1303,0.0679,,,
0.1306,0.0677,,,
0.1308,0.0675,,,
0.1311,0.0675,,,
0.1314,0.0675,,,
0.1317,0.0675,,,
0.1319,0.0672,,,
0.1322,0.0682,,,
0.1325,0.0682,,,
0.1328,0.0682,,,
0.1331,0.0679,,,
0.1333,0.0679,,,
0.1336,0.0682,,,
0.1339,0.0682,,,
0.1342,0.0682,,,
0.1344,0.0684,,,
0.1347,0.0684,,,
0.135,0.0686,,,
0.1353,0.0679,,,
0.1356,0.0679,,,
0.1358,0.0679,,,
0.1361,0.0682,,,
0.1364,0.0682,,,
0.1367,0.0679,,,
0.1369,0.0679,,,
0.1372,0.0682,,,
0.1375,0.0679,,,
0.1378,0.0682,,,
0.1381,0.0686,,,
0.1383,0.0684,,,
0.1386,0.0684,,,
0.1389,0.0691,,,
0.1392,0.0693,,,
0.1394,0.0693,,,
0.1397,0.0696,,,
0.14,0.07,,,
0.1403,0.0698,,,
0.1406,0.07,,,
0.1408,0.07,,,
0.1411,0.0693,,,
0.1414,0.0693,,,
0.1417,0.0693,,,
0.1419,0.0686,,,
0.1422,0.0684,,,
0.1425,0.0684,,,
0.1428,0.0682,,,
0.1431,0.0675,,,
0.1433,0.0672,,,
0.1436,0.0672,,,
0.1439,0.067,,,
0.1442,0.0672,,,
0.1444,0.0672,,,
0.1447,0.0672,,,
0.145,0.0672,,,
0.1453,0.0672,,,
0.1456,0.067,,,
0.1458,0.0679,,,
0.1461,0.0679,,,
0.1464,0.0679,,,
0.1467,0.0679,,,
0.1469,0.0679,,,
0.1472,0.0679,,,
0.1475,0.0679,,,
0.1478,0.0679,,,
0.1481,0.0679,,,
0.1483,0.0679,,,
0.1486,0.0682,,,
0.1489,0.0677,,,
0.1492,0.0677,,,
0.1494,0.0679,,,
0.1497,0.0679,,,
0.15,0.0682,,,
0.1503,0.0679,,,
0.1506,0.0679,,,
0.1508,0.0679,,,
0.1511,0.0682,,,
0.1514,0.0684,,,
0.1517,0.0684,,,
0.1519,0.0682,,,
0.1522,0.0679,,,
0.1525,0.0677,,,
0.1528,0.0677,,,
0.1531,0.0679,,,
0.1533,0.0684,,,
0.1536,0.0686,,,
0.1539,0.0686,,,
0.1542,0.0682,,,
0.1544,0.0679,,,
0.1547,0.0679,,,
0.155,0.0682,,,
0.1553,0.0684,,,
0.1556,0.0684,,,
0.1558,0.0684,,,
0.1561,0.0682,,,
0.1564,0.0677,,,
0.1567,0.0677,,,
0.1569,0.0677,,,
0.1572,0.0686,,,
0.1575,0.0689,,,
0.1578,0.0691,,,
0.1581,0.0689,,,
0.1583,0.0689,,,
0.1586,0.0689,,,
0.1589,0.0691,,,
0.1592,0.0689,,,
0.1594,0.0698,,,
0.1597,0.0705,,,
0.16,0.0705,,,
0.1603,0.0698,,,
0.1606,0.0696,,,
0.1608,0.0693,,,
0.1611,0.0693,,,
0.1614,0.0693,,,
0.1617,0.0693,,,
0.1619,0.0693,,,
0.1622,0.0693,,,
0.1625,0.0684,,,
0.1628,0.0675,,,
0.1631,0.0675,,,
0.1633,0.0675,,,
0.1636,0.0675,,,
0.1639,0.0675,,,
0.1642,0.0679,,,
0.1644,0.0691,,,
0.1647,0.0693,,,
0.165,0.0691,,,
0.1653,0.0693,,,
0.1656,0.0691,,,
0.1658,0.0691,,,
0.1661,0.0689,,,
0.1664,0.0689,,,
0.1667,0.0684,,,
0.1833,0.0677,,,
0.2,0.07,,,
0.2167,0.0691,,,
0.2333,0.0693,,,
0.25,0.0714,,,
0.2667,0.0728,,,
0.2833,0.0755,,,
0.3,0.0797,,,
0.3167,0.0898,,,
0.3333,0.0921,,,
0.35,0.0914,,,
0.3667,0.0921,,,
0.3833,0.0942,,,
0.4,0.1052,,,
0.4167,0.111,,,
0.4333,0.1135,,,
0.45,0.1158,,,
0.4667,0.1149,,,
0.4833,0.1154,,,
0.5,0.1211,,,
0.5167,0.131,,,
0.5333,0.1338,,,
0.55,0.1361,,,
0.5667,0.1368,,,
0.5833,0.1375,,,
0.6,0.1393,,,
0.6167,0.1414,,,
0.6333,0.1504,,,
0.65,0.1541,,,
0.6667,0.1575,,,
0.6833,0.1568,,,
0.7,0.1598,,,
0.7167,0.161,,,
0.7333,0.1624,,,
0.75,0.1601,,,
0.7667,0.1631,,,
0.7833,0.1644,,,
0.8,0.1684,,,
0.8167,0.1737,,,
0.8333,0.1776,,,
0.85,0.1815,,,
0.8667,0.1831,,,
0.8833,0.1822,,,
0.9,0.1838,,,
0.9167,0.1849,,,
0.9333,0.184,,,
0.95,0.1863,,,
0.9667,0.1872,,,
0.9833,0.1895,,,
1,0.1962,,,
1.0167,0.2015,,,
1.0333,0.2029,,,
1.05,0.2057,,,
1.0667,0.2059,,,
1.0833,0.2064,,,
1.1,0.2073,,,
1.1167,0.2061,,,
1.1333,0.21,,,
1.15,0.2146,,,
1.1667,0.2158,,,
2.1667,0.2982,,,
3.1667,0.3713,,,
4.1667,0.4569,,,
5.1667,0.5292,,,
6.1667,0.6218,,,
7.1667,0.6953,,,
8.1667,0.7794,,,
9.1667,0.874,,,
10.1667,0.9703,,,
11.1667,1.0663,,,
12.1667,1.1713,,,
13.1667,1.2655,,,
14.1667,1.3572,,,
15.1667,1.4548,,,
16.1667,1.5583,,,
17.1667,1.6782,,,
18.1667,1.78,,,
19.1667,1.8876,,,
20.1667,2.0023,,,
21.1667,2.1172,,,
22.1667,2.2137,,,
23.1667,2.3245,,,
24.1667,2.4267,,,
25.1667,2.5304,,,
26.1667,2.6266,,,
27.1667,2.7402,,,
28.1667,2.8371,,,
29.1667,2.9472,,,
30.1667,3.061,,,
31.1667,3.172,,,
32.1667,3.2731,,,
33.1667,3.3834,,,
34.1667,3.4875,,,
35.1667,3.6084,,,
36.1667,3.707,,,
37.1667,3.8173,,,
38.1667,3.9166,,,
39.1667,4.0294,,,
40.1667,4.1441,,,
41.1667,4.2593,,,
42.1667,4.3742,,,
43.1667,4.4903,,,
44.1667,4.6091,,,
45.1667,4.7425,,,
46.1667,4.8572,,,
47.1667,4.9728,,,
48.1667,5.0891,,,
49.1667,5.2017,,,
50.1667,5.3166,,,
51.1667,5.4315,,,
52.1667,5.5483,,,
53.1667,5.6628,,,
54.1667,5.7809,,,
55.1667,5.9073,,,
56.1667,6.0322,,,
57.1667,6.1487,,,
58.1667,6.2703,,,
59.1667,6.3997,,,
60.1667,6.5167,,,
61.1667,6.6418,,,
62.1667,6.7703,,,
63.1667,6.8859,,,
64.1667,7.0234,,,
65.1667,7.1611,,,
66.1667,7.3042,,,
67.1667,7.4407,,,
68.1667,7.5768,,,
69.1667,7.7067,,,
70.1667,7.8327,,,
71.1667,7.9766,,,
72.1667,8.119,,,
73.1667,8.2629,,,
74.1667,8.4043,,,
75.1667,8.5437,,,
76.1667,8.6809,,,
77.1667,8.8196,,,
78.1667,8.9575,,,
79.1667,9.0992,,,
80.1667,9.2466,,,
81.1667,9.3926,,,
82.1667,9.531,,,
83.1667,9.6708,,,
84.1667,9.811,,,
85.1667,9.967,,,
86.1667,10.1088,,,
87.1667,10.2475,,,
88.1667,10.4073,,,
89.1667,10.548,,,
90.1667,10.6938,,,
91.1667,10.8546,,,
92.1667,11.007,,,
93.1667,11.162,,,
94.1667,11.3071,,,
95.1667,11.4481,,,
96.1667,11.6058,,,
97.1667,11.7629,,,
98.1667,11.9052,,,
99.1667,12.0648,,,
100.1667,12.2067,,,
101.1667,12.366,,,
102.1667,12.5061,,,
103.1667,12.6629,,,
104.1667,12.8064,,,
105.1667,12.9619,,,
106.1667,13.1035,,,
107.1667,13.2573,,,
108.1667,13.401,,,
109.1667,13.5392,,,
110.1667,13.6799,,,
111.1667,13.8163,,,
112.1667,13.9554,,,
113.1667,14.0933,,,
114.1667,14.2324,,,
115.1667,14.3766,,,
116.1667,14.5192,,,
117.1667,14.6682,,,
118.1667,14.8107,,,
119.1667,14.9512,,,
120.1667,15.1035,,,
121.1667,15.2442,,,
122.1667,15.3888,,,
123.1667,15.5434,,,
124.1667,15.6841,,,
125.1667,15.8262,,,
126.1667,15.9812,,,
127.1667,16.1272,,,
128.1667,16.2815,,,
129.1667,16.442,,,
130.1667,16.5857,,,
131.1667,16.7416,,,
132.1667,16.8952,,,
133.1667,17.0525,,,
134.1667,17.2043,,,
135.1667,17.3642,,,
136.1667,17.5247,,,
137.1667,17.6852,,,
138.1667,17.8469,,,
139.1667,18.0083,,,
140.1667,18.188,,,
141.1667,18.3533,,,
142.1667,18.5141,,,
143.1667,18.6783,,,
144.1667,18.8526,,,
145.1667,19.021,,,
146.1667,19.1866,,,
147.1667,19.3641,,,
148.1667,19.532,,,
149.1667,19.693,,,
150.1667,19.8738,,,
151.1667,20.0491,,,
152.1667,20.2271,,,
153.1667,20.406,,,
154.1667,20.5877,,,
155.1667,20.772,,,
156.1667,20.9567,,,
157.1667,21.1393,,,
158.1667,21.3243,,,
159.1667,21.509,,,
160.1667,21.6941,,,
161.1667,21.8961,,,
162.1667,22.0882,,,
163.1667,22.2906,,,
164.1667,22.4769,,,
165.1667,22.6824,,,
166.1667,22.8892,,,
167.1667,23.0972,,,
168.1667,23.3049,,,
169.1667,23.5126,,,
170.1667,23.7409,,,
171.1667,23.9498,,,
172.1667,24.1577,,,
173.1667,24.3781,,,
174.1667,24.5955,,,
175.1667,24.8254,,,
176.1667,25.0552,,,
177.1667,25.2858,,,
178.1667,25.5188,,,
179.1667,25.7655,,,
180.1667,26.0002,,,
181.1667,26.2521,,,
182.1667,26.5022,,,
183.1667,26.7588,,,
184.1667,27.014,,,
185.1667,27.2673,,,
186.1667,27.5338,,,
187.1667,27.7963,,,
188.1667,28.0745,,,
189.1667,28.3721,,,
190.1667,28.6485,,,
191.1667,28.9391,,,
192.1667,29.2309,,,
193.1667,29.5278,,,
194.1667,29.838,,,
195.1667,30.1452,,,
196.1667,30.4462,,,
197.1667,30.7696,,,
198.1667,31.0959,,,
199.1667,31.4349,,,
200.1667,31.759,,,
201.1667,32.1051,,,
202.1667,32.4708,,,
203.1667,32.8356,,,
204.1667,33.209,,,
205.1667,33.5961,,,
206.1667,33.9906,,,
207.1667,34.3817,,,
208.1667,34.7817,,,
209.1667,35.2113,,,
210.1667,35.6481,,,
211.1667,36.0807,,,
212.1667,36.5447,,,
213.1667,37.0099,,,
214.1667,37.5058,,,
215.1667,38.0166,,,
216.1667,38.5518,,,
217.1667,39.1037,,,
218.1667,39.6681,,,
219.1667,40.2561,,,
220.1667,40.8613,,,
221.1667,41.503,,,
222.1667,42.1674,,,
223.1667,42.8807,,,
224.1667,43.6186,,,
225.1667,44.4184,,,
226.1667,45.2528,,,
227.1667,46.1512,,,
228.1667,47.1218,,,
229.1667,48.1754,,,
230.1667,49.3297,,,
231.1667,50.6167,,,
232.1667,52.0252,,,
233.1667,53.6772,,,
234.1667,55.6182,,,
235.1667,58.1076,,,
236.1667,61.6513,,,
237.1667,80.3749,,,
233.1667,53.6772,,,
234.1667,55.6182,,,
235.1667,58.1076,,,
237,61.6513,,,

File: optimiser/input/kaeri/base/850_70_He1.csv
x,y,temp,stress,type,title
0,0,850,70,creep,He1
0,0,,,
0.00167,0.012,,,
0.00194,0.05,,,
0.00222,0.094,,,
0.0025,0.137,,,
0.00278,0.188,,,
0.00306,0.213,,,
0.00333,0.269,,,
0.00361,0.309,,,
0.00389,0.35,,,
0.00417,0.375,,,
0.00444,0.422,,,
0.00472,0.466,,,
0.005,0.5,,,
0.00528,0.562,,,
0.00556,0.6,,,
0.00583,0.644,,,
0.00611,0.684,,,
0.00639,0.731,,,
0.00667,0.775,,,
0.00694,0.8,,,
0.00722,0.847,,,
0.0075,0.888,,,
0.00778,0.941,,,
0.00806,0.966,,,
0.00833,1.016,,,
0.00861,1.059,,,
0.00889,1.116,,,
0.00917,1.159,,,
0.00944,1.2,,,
0.00972,1.241,,,
0.01,1.247,,,
0.01028,1.247,,,
0.01056,1.247,,,
0.01083,1.247,,,
0.01111,1.247,,,
0.01139,1.247,,,
0.01167,1.247,,,
0.01194,1.247,,,
0.01222,1.247,,,
0.0125,1.247,,,
0.01278,1.247,,,
0.01306,1.247,,,
0.01333,1.247,,,
0.01361,1.247,,,
0.01389,1.247,,,
0.01417,1.247,,,
0.01444,1.247,,,
0.01472,1.247,,,
0.015,1.247,,,
0.01528,1.247,,,
0.01556,1.247,,,
0.01583,1.247,,,
0.01611,1.247,,,
0.01639,1.247,,,
0.01667,1.247,,,
0.01694,1.247,,,
0.01722,1.247,,,
0.0175,1.247,,,
0.01778,1.247,,,
0.01806,1.247,,,
0.01833,1.247,,,
0.01861,1.247,,,
0.01889,1.247,,,
0.01917,1.247,,,
0.01944,1.247,,,
0.01972,1.247,,,
0.02,1.247,,,
0.02028,1.247,,,
0.02056,1.247,,,
0.02083,1.247,,,
0.02111,1.247,,,
0.02139,1.247,,,
0.02167,1.247,,,
0.02194,1.247,,,
0.02222,1.247,,,
0.0225,1.247,,,
0.02278,1.247,,,
0.02306,1.247,,,
0.02333,1.247,,,
0.02361,1.247,,,
0.02389,1.247,,,
0.02417,1.247,,,
0.02444,1.247,,,
0.02472,1.247,,,
0.025,1.247,,,
0.02528,1.247,,,
0.02556,1.247,,,
0.02583,1.247,,,
0.02611,1.247,,,
0.02639,1.247,,,
0.02667,1.247,,,
0.02694,1.247,,,
0.02722,1.247,,,
0.0275,1.247,,,
0.02778,1.247,,,
0.02806,1.247,,,
0.02833,1.247,,,
0.02861,1.247,,,
0.02889,1.247,,,
0.02917,1.247,,,
0.02944,1.247,,,
0.02972,1.247,,,
0.03,1.247,,,
0.03028,1.247,,,
0.03056,1.247,,,
0.03083,1.247,,,
0.03111,1.247,,,
0.03139,1.247,,,
0.03167,1.247,,,
0.03194,1.247,,,
0.03222,1.247,,,
0.0325,1.247,,,
0.03278,1.247,,,
0.03306,1.247,,,
0.03333,1.247,,,
0.03361,1.247,,,
0.03389,1.247,,,
0.03417,1.247,,,
0.03444,1.247,,,
0.03472,1.247,,,
0.035,1.247,,,
0.03528,1.247,,,
0.03556,1.247,,,
0.03583,1.247,,,
0.03611,1.247,,,
0.03639,1.247,,,
0.03667,1.247,,,
0.03694,1.247,,,
0.03722,1.247,,,
0.0375,1.247,,,
0.03778,1.247,,,
0.03806,1.247,,,
0.03833,1.247,,,
0.03861,1.247,,,
0.03889,1.247,,,
0.03917,1.247,,,
0.03944,1.247,,,
0.03972,1.247,,,
0.04,1.247,,,
0.04028,1.247,,,
0.04056,1.247,,,
0.04083,1.247,,,
0.04111,1.247,,,
0.04139,1.247,,,
0.04167,1.247,,,
0.04194,1.247,,,
0.04222,1.247,,,
0.0425,1.247,,,
0.04278,1.247,,,
0.04306,1.247,,,
0.04333,1.247,,,
0.04361,1.247,,,
0.04389,1.247,,,
0.04417,1.247,,,
0.04444,1.247,,,
0.04472,1.247,,,
0.045,1.247,,,
0.04528,1.247,,,
0.04556,1.247,,,
0.04583,1.247,,,
0.04611,1.247,,,
0.04639,1.247,,,
0.04667,1.247,,,
0.04694,1.247,,,
0.04722,1.247,,,
0.0475,1.247,,,
0.04778,1.247,,,
0.04806,1.247,,,
0.04833,1.247,,,
0.04861,1.247,,,
0.04889,1.247,,,
0.04917,1.247,,,
0.04944,1.247,,,
0.04972,1.247,,,
0.05,1.247,,,
0.05028,1.247,,,
0.05056,1.247,,,
0.05083,1.247,,,
0.05111,1.247,,,
0.05139,1.247,,,
0.05167,1.247,,,
0.05194,1.247,,,
0.05222,1.247,,,
0.0525,1.247,,,
0.05278,1.247,,,
0.05306,1.247,,,
0.05333,1.247,,,
0.05361,1.247,,,
0.05389,1.247,,,
0.05417,1.247,,,
0.05444,1.247,,,
0.05472,1.247,,,
0.055,1.247,,,
0.05528,1.247,,,
0.05556,1.247,,,
0.05583,1.247,,,
0.05611,1.247,,,
0.05639,1.247,,,
0.05667,1.247,,,
0.05694,1.247,,,
0.05722,1.247,,,
0.0575,1.247,,,
0.05778,1.247,,,
0.05806,1.247,,,
0.05833,1.247,,,
0.05861,1.247,,,
0.05889,1.247,,,
0.05917,1.247,,,
0.05944,1.247,,,
0.05972,1.247,,,
0.06,1.256,,,
0.06028,1.284,,,
0.06056,1.287,,,
0.06083,1.287,,,
0.06111,1.287,,,
0.06139,1.287,,,
0.06167,1.287,,,
0.06194,1.287,,,
0.06222,1.287,,,
0.0625,1.287,,,
0.06278,1.287,,,
0.06306,1.287,,,
0.06333,1.287,,,
0.06361,1.287,,,
0.06389,1.287,,,
0.06417,1.287,,,
0.06444,1.287,,,
0.06472,1.287,,,
0.065,1.287,,,
0.06528,1.287,,,
0.06556,1.287,,,
0.06583,1.287,,,
0.06611,1.287,,,
0.06639,1.287,,,
0.06667,1.287,,,
0.06694,1.287,,,
0.06722,1.287,,,
0.0675,1.287,,,
0.06778,1.287,,,
0.06806,1.287,,,
0.06861,1.287,,,
0.06861,1.287,,,
0.06889,1.287,,,
0.06917,1.287,,,
0.06944,1.287,,,
0.06972,1.287,,,
0.07,1.287,,,
0.07028,1.287,,,
0.07056,1.287,,,
0.07083,1.287,,,
0.07111,1.287,,,
0.07139,1.287,,,
0.07167,1.287,,,
0.07194,1.287,,,
0.07222,1.287,,,
0.0725,1.287,,,
0.07278,1.287,,,
0.07306,1.287,,,
0.07333,1.287,,,
0.07361,1.287,,,
0.07389,1.287,,,
0.07417,1.287,,,
0.07444,1.287,,,
0.07472,1.287,,,
0.075,1.287,,,
0.07528,1.287,,,
0.07556,1.287,,,
0.07583,1.287,,,
0.07611,1.287,,,
0.07639,1.287,,,
0.07667,1.287,,,
0.07694,1.287,,,
0.07722,1.287,,,
0.0775,1.287,,,
0.07778,1.287,,,
0.07806,1.287,,,
0.07833,1.287,,,
0.07861,1.287,,,
0.07889,1.287,,,
0.07917,1.287,,,
0.07944,1.287,,,
0.07972,1.287,,,
0.08,1.287,,,
0.08028,1.287,,,
0.08056,1.287,,,
0.08083,1.287,,,
0.08111,1.287,,,
0.08139,1.287,,,
0.08167,1.287,,,
0.08194,1.287,,,
0.08222,1.287,,,
0.0825,1.287,,,
0.08278,1.287,,,
0.08306,1.287,,,
0.08333,1.287,,,
0.08361,1.287,,,
0.08389,1.287,,,
0.08417,1.287,,,
0.08444,1.287,,,
0.08472,1.287,,,
0.085,1.287,,,
0.08556,1.287,,,
0.08556,1.287,,,
0.08583,1.287,,,
0.08611,1.287,,,
0.08639,1.287,,,
0.08667,1.287,,,
0.08694,1.287,,,
0.08722,1.287,,,
0.0875,1.287,,,
0.08778,1.287,,,
0.08833,1.287,,,
0.08833,1.287,,,
0.08861,1.287,,,
0.08889,1.287,,,
0.08917,1.287,,,
0.08944,1.287,,,
0.08972,1.287,,,
0.09,1.287,,,
0.09028,1.287,,,
0.09056,1.287,,,
0.09083,1.287,,,
0.09111,1.287,,,
0.09139,1.287,,,
0.09167,1.287,,,
0.09194,1.287,,,
0.09222,1.287,,,
0.0925,1.287,,,
0.09278,1.287,,,
0.09306,1.287,,,
0.09333,1.287,,,
0.09361,1.287,,,
0.09389,1.287,,,
0.09417,1.287,,,
0.09444,1.287,,,
0.09472,1.287,,,
0.095,1.287,,,
0.09528,1.287,,,
0.09556,1.287,,,
0.09583,1.287,,,
0.09611,1.287,,,
0.09639,1.287,,,
0.09667,1.287,,,
0.09694,1.287,,,
0.09722,1.287,,,
0.0975,1.287,,,
0.09778,1.287,,,
0.09806,1.287,,,
0.09833,1.287,,,
0.09861,1.287,,,
0.09889,1.287,,,
0.09917,1.287,,,
0.09944,1.287,,,
0.09972,1.287,,,
0.1,1.287,,,
0.10028,1.287,,,
0.10056,1.287,,,
0.10083,1.287,,,
0.10111,1.287,,,
0.10139,1.287,,,
0.10167,1.287,,,
0.10194,1.287,,,
0.10222,1.287,,,
0.1025,1.287,,,
0.10278,1.287,,,
0.10306,1.287,,,
0.10333,1.287,,,
0.10389,1.287,,,
0.10389,1.287,,,
0.10417,1.287,,,
0.10444,1.287,,,
0.10472,1.287,,,
0.105,1.287,,,
0.10528,1.287,,,
0.10556,1.287,,,
0.10611,1.287,,,
0.10611,1.287,,,
0.10639,1.287,,,
0.10667,1.287,,,
0.10694,1.287,,,
0.10722,1.287,,,
0.1075,1.287,,,
0.10778,1.287,,,
0.10806,1.287,,,
0.10861,1.287,,,
0.10861,1.287,,,
0.10889,1.287,,,
0.10917,1.287,,,
0.10944,1.287,,,
0.10972,1.287,,,
0.11,1.287,,,
0.11028,1.287,,,
0.11056,1.287,,,
0.11083,1.3,,,
0.11111,1.325,,,
0.11139,1.328,,,
0.11167,1.328,,,
0.11194,1.328,,,
0.11222,1.328,,,
0.1125,1.328,,,
0.11278,1.328,,,
0.11306,1.328,,,
0.11333,1.328,,,
0.11361,1.328,,,
0.11389,1.328,,,
0.11417,1.328,,,
0.11444,1.328,,,
0.11472,1.328,,,
0.115,1.328,,,
0.11528,1.328,,,
0.11556,1.328,,,
0.11583,1.328,,,
0.11611,1.328,,,
0.11639,1.328,,,
0.11667,1.328,,,
0.11694,1.328,,,
0.11722,1.328,,,
0.1175,1.328,,,
0.11778,1.328,,,
0.11806,1.328,,,
0.11833,1.328,,,
0.11861,1.328,,,
0.11917,1.328,,,
0.11917,1.328,,,
0.11944,1.328,,,
0.12,1.328,,,
0.12,1.328,,,
0.12028,1.328,,,
0.12056,1.328,,,
0.12083,1.328,,,
0.12139,1.328,,,
0.12139,1.328,,,
0.12167,1.328,,,
0.12194,1.328,,,
0.12222,1.328,,,
0.1225,1.328,,,
0.12278,1.328,,,
0.12306,1.328,,,
0.12333,1.328,,,
0.12361,1.328,,,
0.12389,1.328,,,
0.12444,1.328,,,
0.12444,1.328,,,
0.125,1.328,,,
0.125,1.328,,,
0.12528,1.328,,,
0.12556,1.328,,,
0.12583,1.328,,,
0.12611,1.328,,,
0.12639,1.328,,,
0.12667,1.328,,,
0.12722,1.328,,,
0.12722,1.328,,,
0.12778,1.328,,,
0.12778,1.328,,,
0.12806,1.328,,,
0.12833,1.328,,,
0.12861,1.328,,,
0.12889,1.328,,,
0.12917,1.328,,,
0.12944,1.328,,,
0.12972,1.328,,,
0.13,1.328,,,
0.13028,1.328,,,
0.13056,1.328,,,
0.13083,1.328,,,
0.13111,1.328,,,
0.13139,1.328,,,
0.13167,1.328,,,
0.13194,1.328,,,
0.13222,1.328,,,
0.13278,1.328,,,
0.13278,1.328,,,
0.13306,1.328,,,
0.13333,1.328,,,
0.13361,1.328,,,
0.13389,1.328,,,
0.13417,1.328,,,
0.13444,1.328,,,
0.135,1.328,,,
0.135,1.328,,,
0.13556,1.328,,,
0.13556,1.328,,,
0.13583,1.328,,,
0.13611,1.328,,,
0.13639,1.328,,,
0.13667,1.328,,,
0.13722,1.328,,,
0.13722,1.328,,,
0.1375,1.328,,,
0.13778,1.328,,,
0.13806,1.328,,,
0.13833,1.328,,,
0.13861,1.328,,,
0.13889,1.328,,,
0.13917,1.328,,,
0.13944,1.328,,,
0.13972,1.328,,,
0.14,1.328,,,
0.14056,1.328,,,
0.14056,1.328,,,
0.14083,1.328,,,
0.14111,1.328,,,
0.14139,1.328,,,
0.14167,1.328,,,
0.14194,1.328,,,
0.14222,1.328,,,
0.14278,1.328,,,
0.14278,1.328,,,
0.14306,1.328,,,
0.14333,1.328,,,
0.14361,1.328,,,
0.14389,1.328,,,
0.14417,1.328,,,
0.14444,1.328,,,
0.14472,1.328,,,
0.145,1.328,,,
0.14556,1.328,,,
0.14556,1.328,,,
0.14583,1.328,,,
0.14611,1.328,,,
0.14639,1.328,,,
0.14667,1.328,,,
0.14694,1.328,,,
0.14722,1.328,,,
0.1475,1.328,,,
0.14806,1.328,,,
0.14806,1.328,,,
0.14833,1.328,,,
0.14861,1.328,,,
0.14889,1.328,,,
0.14917,1.328,,,
0.14944,1.328,,,
0.14972,1.328,,,
0.15,1.328,,,
0.15028,1.328,,,
0.15056,1.328,,,
0.15083,1.328,,,
0.15111,1.328,,,
0.15139,1.328,,,
0.15167,1.328,,,
0.15194,1.328,,,
0.15222,1.328,,,
0.1525,1.328,,,
0.15278,1.328,,,
0.15306,1.328,,,
0.15333,1.328,,,
0.15361,1.328,,,
0.15389,1.328,,,
0.15417,1.328,,,
0.15444,1.328,,,
0.155,1.328,,,
0.155,1.328,,,
0.15528,1.328,,,
0.15556,1.328,,,
0.15583,1.328,,,
0.15611,1.328,,,
0.15639,1.328,,,
0.15667,1.328,,,
0.15694,1.328,,,
0.15722,1.328,,,
0.1575,1.328,,,
0.15778,1.328,,,
0.15806,1.328,,,
0.15833,1.328,,,
0.15861,1.328,,,
0.15889,1.328,,,
0.15917,1.328,,,
0.15944,1.328,,,
0.16,1.328,,,
0.16028,1.328,,,
0.16028,1.328,,,
0.16056,1.328,,,
0.16083,1.328,,,
0.16111,1.328,,,
0.16139,1.328,,,
0.16167,1.328,,,
0.16194,1.328,,,
0.16222,1.328,,,
0.1625,1.328,,,
0.16306,1.328,,,
0.16306,1.328,,,
0.16333,1.328,,,
0.16361,1.328,,,
0.16389,1.328,,,
0.16417,1.328,,,
0.16444,1.328,,,
0.16472,1.328,,,
0.16528,1.328,,,
0.16556,1.328,,,
0.16556,1.328,,,
0.16583,1.328,,,
0.16611,1.328,,,
0.16639,1.328,,,
0.18333,1.375,,,
0.19972,1.375,,,
0.21667,1.375,,,
0.23306,1.375,,,
0.24972,1.375,,,
0.26639,1.375,,,
0.28306,1.422,,,
0.29972,1.422,,,
0.31639,1.422,,,
0.33306,1.422,,,
0.34972,1.422,,,
0.36639,1.422,,,
0.38306,1.422,,,
0.39972,1.422,,,
0.41639,1.491,,,
0.43306,1.497,,,
0.45,1.497,,,
0.46639,1.497,,,
0.48306,1.497,,,
0.49972,1.497,,,
0.51639,1.497,,,
0.53306,1.497,,,
0.55,1.497,,,
0.56639,1.497,,,
0.58333,1.497,,,
0.6,1.497,,,
0.61639,1.497,,,
0.63306,1.497,,,
0.65,1.497,,,
0.66667,1.55,,,
0.68306,1.55,,,
0.69972,1.55,,,
0.71667,1.553,,,
0.73306,1.553,,,
0.75,1.553,,,
0.76667,1.553,,,
0.78306,1.553,,,
0.79972,1.553,,,
0.81667,1.553,,,
0.83306,1.553,,,
0.84972,1.553,,,
0.86639,1.553,,,
0.88333,1.553,,,
0.89972,1.553,,,
0.91667,1.597,,,
0.93306,1.6,,,
0.95,1.6,,,
0.96639,1.6,,,
0.98333,1.6,,,
0.99972,1.6,,,
2,1.75,,,
3,1.894,,,
4,1.944,,,
5,2.019,,,
6,2.075,,,
7,2.15,,,
8.00028,2.238,,,
9.00028,2.303,,,
10.00028,2.384,,,
11.00028,2.466,,,
12.00028,2.516,,,
13.00028,2.566,,,
14.00056,2.641,,,
15.00056,2.753,,,
16.00056,2.803,,,
17.00056,2.853,,,
18.00056,2.925,,,
19.00056,2.972,,,
20.00056,3.088,,,
21.00083,3.128,,,
22.00083,3.331,,,
23.00083,3.406,,,
24.00083,3.478,,,
25.00083,3.537,,,
26.00083,3.672,,,
27.00111,3.753,,,
28.00111,3.8,,,
29.00111,3.869,,,
30.00111,3.947,,,
31.00111,4.019,,,
32.00111,4.119,,,
33.00111,4.191,,,
34.00139,4.303,,,
35.00139,4.375,,,
36.00139,4.516,,,
37.00139,4.553,,,
38.00139,4.631,,,
39.00167,4.781,,,
40.00139,4.856,,,
41.00167,4.913,,,
42.00167,4.978,,,
43.00167,5.05,,,
44.00167,5.147,,,
45.00167,5.241,,,
46.00194,5.312,,,
47.00194,5.428,,,
48.00194,5.506,,,
49.00194,5.578,,,
50.00194,5.675,,,
51.00194,5.741,,,
52.00194,5.812,,,
53.00222,5.95,,,
54.00222,6.016,,,
55.00222,6.131,,,
56.00222,6.25,,,
57.00222,6.325,,,
58.00222,6.378,,,
59.00222,6.509,,,
60.0025,6.581,,,
61.0025,6.656,,,
62.0025,6.741,,,
63.0025,6.844,,,
64.0025,6.959,,,
65.0025,7.028,,,
66.00278,7.131,,,
67.00278,7.238,,,
68.00278,7.306,,,
69.00278,7.394,,,
70.00278,7.475,,,
71.00278,7.562,,,
72.00278,7.688,,,
73.00306,7.762,,,
74.00306,7.834,,,
75.00306,8.006,,,
76.00306,8.056,,,
77.00306,8.181,,,
78.00333,8.238,,,
79.00333,8.341,,,
80.00333,8.45,,,
81.00333,8.553,,,
82.00333,8.7,,,
83.00333,8.784,,,
84.00361,8.866,,,
85.00361,8.938,,,
86.00361,9.038,,,
87.00361,9.156,,,
88.00361,9.288,,,
89.00361,9.338,,,
90.00361,9.475,,,
91.00389,9.541,,,
92.00389,9.619,,,
93.00389,9.712,,,
94.00389,9.784,,,
95.00389,9.906,,,
96.00389,10.009,,,
97.00389,10.131,,,
98.00417,10.262,,,
99.00417,10.331,,,
100.00417,10.469,,,
101.00417,10.519,,,
102.00417,10.65,,,
103.00444,10.75,,,
104.00417,10.872,,,
105.00444,10.95,,,
106.00444,11.075,,,
107.00444,11.191,,,
108.00444,11.269,,,
109.00444,11.381,,,
110.00472,11.503,,,
111.00444,11.616,,,
112.00472,11.694,,,
113.00472,11.822,,,
114.00472,11.894,,,
115.00472,12.019,,,
116.00472,12.094,,,
117.005,12.231,,,
118.005,12.344,,,
119.005,12.475,,,
120.005,12.534,,,
121.005,12.641,,,
122.005,12.769,,,
123.005,12.869,,,
124.00528,12.987,,,
125.00528,13.119,,,
126.00528,13.266,,,
127.00528,13.341,,,
128.00528,13.491,,,
129.00556,13.562,,,
130.00556,13.684,,,
131.00556,13.8,,,
132.00556,13.95,,,
133.00556,14.009,,,
134.00556,14.134,,,
135.00556,14.262,,,
136.00583,14.366,,,
137.00583,14.469,,,
138.00583,14.663,,,
139.00583,14.744,,,
140.00583,14.856,,,
141.00583,14.975,,,
142.00611,15.056,,,
143.00611,15.244,,,
144.00611,15.316,,,
145.00611,15.469,,,
146.00611,15.55,,,
147.00611,15.716,,,
148.00611,15.791,,,
149.00639,15.931,,,
150.00639,16.075,,,
151.00639,16.191,,,
152.00639,16.319,,,
153.00639,16.494,,,
154.00639,16.569,,,
155.00667,16.716,,,
156.00667,16.891,,,
157.00667,16.988,,,
158.00667,17.125,,,
159.00667,17.259,,,
160.00667,17.403,,,
161.00694,17.519,,,
162.00694,17.625,,,
163.00694,17.819,,,
164.00694,17.894,,,
165.00694,18.012,,,
166.00694,18.159,,,
167.00694,18.35,,,
168.00722,18.428,,,
169.00722,18.6,,,
170.00722,18.725,,,
171.00722,18.847,,,
172.00722,19.019,,,
173.0075,19.175,,,
174.0075,19.278,,,
175.0075,19.419,,,
176.0075,19.581,,,
177.0075,19.762,,,
178.0075,19.9,,,
179.00778,20.066,,,
180.00778,20.206,,,
181.00778,20.334,,,
182.00778,20.475,,,
183.00778,20.653,,,
184.00778,20.825,,,
185.00778,20.95,,,
186.00806,21.094,,,
187.00806,21.281,,,
188.00806,21.4,,,
189.00806,21.578,,,
190.00806,21.728,,,
191.00806,21.884,,,
192.00806,22.075,,,
193.00833,22.228,,,
194.00833,22.416,,,
195.00833,22.6,,,
196.00833,22.722,,,
197.00833,22.912,,,
198.00861,23.069,,,
199.00861,23.216,,,
200.00861,23.416,,,
201.00861,23.572,,,
202.00861,23.75,,,
203.00861,23.919,,,
204.00861,24.128,,,
205.00889,24.294,,,
206.00889,24.475,,,
207.00889,24.675,,,
208.00889,24.853,,,
209.00889,25.041,,,
210.00889,25.241,,,
211.00917,25.45,,,
212.00917,25.659,,,
213.00917,25.862,,,
214.00917,26.066,,,
215.00917,26.269,,,
216.00917,26.488,,,
217.00944,26.7,,,
218.00944,26.906,,,
219.00944,27.116,,,
220.00944,27.369,,,
221.00944,27.597,,,
222.00944,27.8,,,
223.00972,28.062,,,
224.00972,28.297,,,
225.00972,28.578,,,
226.00972,28.775,,,
227.00972,29.025,,,
228.00972,29.303,,,
229.00972,29.578,,,
230.01,29.85,,,
231.01,30.044,,,
232.01,30.325,,,
233.01,30.6,,,
234.01,30.894,,,
235.01,31.134,,,
236.01028,31.462,,,
237.01028,31.744,,,
238.01028,32.028,,,
239.01028,32.341,,,
240.01028,32.616,,,
241.01028,32.978,,,
242.01028,33.275,,,
243.01056,33.628,,,
244.01056,33.959,,,
245.01056,34.35,,,
246.01056,34.688,,,
247.01056,35.125,,,
248.01056,35.488,,,
249.01083,35.9,,,
250.01083,36.284,,,
251.01083,36.725,,,
252.01083,37.178,,,
253.01083,37.619,,,
254.01083,38.138,,,
255.01111,38.566,,,
256.01083,39.122,,,
257.01083,39.656,,,
258.01111,40.203,,,
259.01111,40.778,,,
260.01111,41.381,,,
261.01111,42.059,,,
262.01139,42.734,,,
263.01139,43.441,,,
264.01139,44.253,,,
265.01139,45.062,,,
266.01139,45.997,,,
267.01139,47.019,,,
268.01167,48.078,,,
269.01139,49.309,,,
270.01167,50.744,,,
271.01167,52.375,,,
272.01167,54.469,,,
273.01167,57.184,,,
