Repository: ACME-MG/moga_neml

# MOGA NEML

The repository contains code for calibrating the constitutive parameters of phenomenological creep models. The code combines the multi-objective genetic algorithm (MOGA) implemented in Pymoo with the nuclear engineering material model library (NEML). The following README was last updated on the 19th of December, 2023.

## Reading an experimental dataset (`read_data`)

The `read_data` function reads experimental data into the `Interface` class.
* `file_path`: This argument defines the path to the experimental data. Note that this path appends the `input_path` value defined when initialising the `Interface` class.

File: optimiser/input/kaeri/base/900_28_Air1.csv
x,y,temp,stress,type,title
0,0,900,28,creep,Air1
0,0,,,
0.0392,0.0187,,,
5.1667,0.1161,,,
13.1667,0.1651,,,
21.1667,0.1838,,,
29.1667,0.2234,,,
37.1667,0.2393,,,
45.1667,0.2586,,,
53.1667,0.281,,,
61.1667,0.3026,,,
69.1667,0.3231,,,
77.1667,0.3653,,,
85.1667,0.3924,,,
93.1667,0.4148,,,
101.1667,0.4438,,,
109.1667,0.4694,,,
117.1667,0.4839,,,
125.1667,0.5265,,,
133.1667,0.5417,,,
141.1667,0.5486,,,
149.1667,0.5742,,,
157.1667,0.5979,,,
165.1667,0.5986,,,
173.1667,0.6234,,,
181.1667,0.6386,,,
189.1667,0.6557,,,
197.1667,0.6905,,,
205.1667,0.7105,,,
213.1667,0.7149,,,
221.1667,0.7388,,,
229.1667,0.7598,,,
237.1667,0.7724,,,
245.1667,0.783,,,
253.1667,0.7939,,,
261.1667,0.8077,,,
269.1667,0.8402,,,
277.1667,0.8319,,,
285.1667,0.8625,,,
293.1667,0.8924,,,
301.1667,0.8993,,,
309.1667,0.9136,,,
317.1667,0.9394,,,
325.1667,0.9558,,,
333.1667,0.9611,,,
341.1667,0.9931,,,
349.1667,1.0071,,,
357.1667,1.0221,,,
365.1667,1.0384,,,
373.1667,1.0603,,,
381.1667,1.0797,,,
389.1667,1.1075,,,
397.1667,1.1322,,,
405.1667,1.1273,,,
413.1667,1.1495,,,
421.1667,1.181,,,
429.1667,1.1957,,,
437.1667,1.2432,,,
445.1667,1.2662,,,
453.1667,1.3171,,,
461.1667,1.3498,,,
469.1667,1.3572,,,
477.1667,1.3917,,,
485.1667,1.4127,,,
493.1667,1.4366,,,
501.1667,1.4452,,,
509.1667,1.4758,,,
517.1667,1.5071,,,
525.1667,1.5281,,,
533.1667,1.5652,,,
541.1667,1.5843,,,
549.1667,1.6101,,,
557.1667,1.6471,,,
565.1667,1.6651,,,
573.1667,1.6955,,,
581.1667,1.7342,,,
589.1667,1.7517,,,
597.1667,1.7722,,,
605.1667,1.8065,,,
613.1667,1.8429,,,
621.1667,1.8676,,,
629.1667,1.8947,,,
637.1667,1.9249,,,
645.1667,1.9433,,,
653.1667,1.9832,,,
661.1667,2.0122,,,
669.1667,2.0444,,,
677.1667,2.0716,,,
685.1667,2.099,,,
693.1667,2.1407,,,
701.1667,2.1699,,,
709.1667,2.198,,,
717.1667,2.2178,,,
725.1667,2.2584,,,
733.1667,2.2844,,,
741.1667,2.324,,,
749.1667,2.3556,,,
757.1667,2.3804,,,
765.1667,2.4166,,,
773.1667,2.4677,,,
781.1667,2.4933,,,
789.1667,2.5322,,,
797.1667,2.5622,,,
805.1667,2.5838,,,
813.1667,2.605,,,
821.1667,2.6504,,,
829.1667,2.6891,,,
837.1667,2.7273,,,
845.1667,2.769,,,
853.1667,2.7837,,,
861.1667,2.8351,,,
869.1667,2.8643,,,
877.1667,2.8979,,,
885.1667,2.912,,,
893.1667,2.9493,,,
901.1667,2.9947,,,
909.1667,3.0207,,,
917.1667,3.064,,,
925.1667,3.1114,,,
933.1667,3.1517,,,
941.1667,3.2022,,,
949.1667,3.201,,,
957.1667,3.2703,,,
965.1667,3.3159,,,
973.1667,3.3429,,,
981.1667,3.3848,,,
989.1667,3.4343,,,
997.1667,3.4799,,,
1005.1667,3.5191,,,
1013.1667,3.5644,,,
1021.1667,3.5976,,,
1029.1667,3.6375,,,
1037.1667,3.6609,,,
1045.1667,3.6805,,,
1053.1667,3.73,,,
1061.1667,3.7754,,,
1069.1667,3.8053,,,
1077.1667,3.8473,,,
1085.1667,3.8675,,,
1093.1667,3.8913,,,
1101.1667,3.9198,,,
1109.1667,3.9629,,,
1117.1667,3.9884,,,
1125.1667,4.0278,,,
1133.1667,4.0617,,,
1141.1667,4.1013,,,
1149.1667,4.1232,,,
1157.1667,4.1764,,,
1165.1667,4.2029,,,
1173.1667,4.228,,,
1181.1667,4.2821,,,
1189.1667,4.3185,,,
1197.1667,4.339,,,
1205.1667,4.3965,,,
1213.1667,4.4292,,,
1221.1667,4.4567,,,
1229.1667,4.4889,,,
1237.1667,4.5366,,,
1245.1667,4.5598,,,
1253.1667,4.6128,,,
1261.1667,4.6522,,,
1269.1667,4.6856,,,
1277.1667,4.7406,,,
1285.1667,4.7689,,,
1293.1667,4.8095,,,
1301.1667,4.8549,,,
1309.1667,4.882,,,
1317.1667,4.9081,,,
1325.1667,4.9532,,,
1333.1667,4.9875,,,
1341.1667,5.0197,,,
1349.1667,5.0656,,,
1357.1667,5.1066,,,
1365.1667,5.1351,,,
1373.1667,5.1821,,,
1381.1667,5.2263,,,
1389.1667,5.251,,,
1397.1667,5.3016,,,
1405.1667,5.3297,,,
1413.1667,5.3624,,,
1421.1667,5.4115,,,
1429.1667,5.4541,,,
1437.1667,5.482,,,
1445.1667,5.5345,,,
1453.1667,5.5729,,,
1461.1667,5.6413,,,
1469.1667,5.6717,,,
1477.1667,5.6892,,,
1485.1667,5.7717,,,
1493.1667,5.7897,,,
1501.1667,5.8083,,,
1509.1667,5.8935,,,
1517.1667,5.9391,,,
1525.1667,5.9421,,,
1533.1667,6.0243,,,
1541.1667,6.0594,,,
1549.1667,6.06,,,
1557.1667,6.1508,,,
1565.1667,6.1835,,,
1573.1667,6.1952,,,
1581.1667,6.2652,,,
1589.1667,6.2901,,,
1597.1667,6.3083,,,
1605.1667,6.3788,,,
1613.1667,6.4269,,,
1621.1667,6.4488,,,
1629.1667,6.4983,,,
1637.1667,6.5347,,,
1645.1667,6.5591,,,
1653.1667,6.6128,,,
1661.1667,6.6324,,,
1669.1667,6.6586,,,
1677.1667,6.7024,,,
1685.1667,6.7507,,,
1693.1667,6.7708,,,
1701.1667,6.8426,,,
1709.1667,6.861,,,
1717.1667,6.8753,,,
1725.1667,6.9557,,,
1733.1667,6.9764,,,
1741.1667,6.9999,,,
1749.1667,7.0727,,,
1757.1667,7.1181,,,
1765.1667,7.137,,,
1773.1667,7.1876,,,
1781.1667,7.2217,,,
1789.1667,7.253,,,
1797.1667,7.2857,,,
1805.1667,7.3242,,,
1813.1667,7.3458,,,
1821.1667,7.4172,,,
1829.1667,7.4165,,,
1837.1667,7.4382,,,
1845.1667,7.5024,,,
1853.1667,7.5462,,,
1861.1667,7.5752,,,
1869.1667,7.6155,,,
1877.1667,7.6531,,,
1885.1667,7.6908,,,
1893.1667,7.7484,,,
1901.1667,7.7841,,,
1909.1667,7.8129,,,
1917.1667,7.8523,,,
1925.1667,7.8986,,,
1933.1667,7.9207,,,
1941.1667,7.9748,,,
1949.1667,8.0121,,,
1957.1667,8.037,,,
1965.1667,8.1003,,,
1973.1667,8.1307,,,
1981.1667,8.1597,,,
1989.1667,8.2212,,,
1997.1667,8.2581,,,
2005.1667,8.2818,,,
2013.1667,8.3394,,,
2021.1667,8.3813,,,
2029.1667,8.4092,,,
2037.1667,8.4792,,,
2045.1667,8.5149,,,
2053.1667,8.5434,,,
2061.1667,8.6065,,,
2069.1667,8.6314,,,
2077.1667,8.6703,,,
2085.1667,8.7281,,,
2093.1667,8.7549,,,
2101.1667,8.7806,,,
2109.1667,8.8428,,,
2117.1667,8.8721,,,
2125.1667,8.8903,,,
2133.1667,8.9601,,,
2141.1667,9.0114,,,
2149.1667,9.0377,,,
2157.1667,9.1042,,,
2165.1667,9.1653,,,
2173.1667,9.1869,,,
2181.1667,9.2385,,,
2189.1667,9.2829,,,
2197.1667,9.3083,,,
2205.1667,9.3723,,,
2213.1667,9.4124,,,
2221.1667,9.4347,,,
2229.1667,9.4976,,,
2237.1667,9.5296,,,
2245.1667,9.5466,,,
2253.1667,9.6097,,,
2261.1667,9.6503,,,
2269.1667,9.6733,,,
2277.1667,9.7371,,,
2285.1667,9.785,,,
2293.1667,9.8133,,,
2301.1667,9.8534,,,
2309.1667,9.8889,,,
2317.1667,9.9117,,,
2325.1667,9.9769,,,
2333.1667,10.0063,,,
2341.1667,10.0273,,,
2349.1667,10.1079,,,
2357.1667,10.1369,,,
2365.1667,10.1763,,,
2373.1667,10.2274,,,
2381.1667,10.25,,,
2389.1667,10.2868,,,
2397.1667,10.3161,,,
2405.1667,10.3615,,,
2413.1667,10.4103,,,
2421.1667,10.4534,,,
2429.1667,10.4985,,,
2437.1667,10.5052,,,
2445.1667,10.5881,,,
2453.1667,10.6155,,,
2461.1667,10.6388,,,
2469.1667,10.7092,,,
2477.1667,10.733,,,
2485.1667,10.7776,,,
2493.1667,10.8446,,,
2501.1667,10.8905,,,
2509.1667,10.9149,,,
2517.1667,10.9612,,,
2525.1667,11.0022,,,
2533.1667,11.0312,,,
2541.1667,11.0948,,,
2549.1667,11.124,,,
2557.1667,11.1641,,,
2565.1667,11.1998,,,
2573.1667,11.2392,,,
2581.1667,11.2749,,,
2589.1667,11.3334,,,
2597.1667,11.3757,,,
2605.1667,11.4068,,,
2613.1667,11.4688,,,
2621.1667,11.5118,,,
2629.1667,11.5379,,,
2637.1667,11.5982,,,
2645.1667,11.6346,,,
2653.1667,11.6744,,,
2661.1667,11.7322,,,
2669.1667,11.7758,,,
2677.1667,11.8145,,,
2685.1667,11.8617,,,
2693.1667,11.9077,,,
2701.1667,11.9356,,,
2709.1667,11.9976,,,
2717.1667,12.0445,,,
2725.1667,12.0772,,,
2733.1667,12.1346,,,
2741.1667,12.1779,,,
2749.1667,12.1873,,,
2757.1667,12.2546,,,
2765.1667,12.2963,,,
2773.1667,12.3207,,,
2781.1667,12.3893,,,
2789.1667,12.4391,,,
2797.1667,12.4713,,,
2805.1667,12.5282,,,
2813.1667,12.5717,,,
2821.1667,12.6113,,,
2829.1667,12.65,,,
2837.1667,12.6885,,,
2845.1667,12.7267,,,
2853.1667,12.7804,,,
2861.1667,12.8271,,,
2869.1667,12.8527,,,
2877.1667,12.9204,,,
2885.1667,12.9625,,,
2893.1667,12.9897,,,
2901.1667,13.0574,,,
2909.1667,13.1019,,,
2917.1667,13.133,,,
2925.1667,13.1926,,,
2933.1667,13.2272,,,
2941.1667,13.2631,,,
2949.1667,13.329,,,
2957.1667,13.3637,,,
2965.1667,13.4126,,,
2973.1667,13.4704,,,
2981.1667,13.5162,,,
2989.1667,13.5413,,,
2997.1667,13.6044,,,
3005.1667,13.6332,,,
3013.1667,13.6795,,,
3021.1667,13.732,,,
3029.1667,13.7718,,,
3037.1667,13.8186,,,
3045.1667,13.8773,,,
3047.3334,13.9093,,,
3055.3334,13.9469,,,
3063.3334,13.9943,,,
3071.3334,14.0572,,,
3079.3334,14.0993,,,
3087.3334,14.1449,,,
3095.3334,14.1954,,,
3103.3334,14.2331,,,
3111.3334,14.2799,,,
3119.3334,14.337,,,
3127.3334,14.3778,,,
3135.3334,14.4284,,,
3143.3334,14.4775,,,
3151.3334,14.5222,,,
3159.3334,14.5684,,,
3167.3334,14.6196,,,
3175.3334,14.6677,,,
3183.3334,14.7205,,,
3191.3334,14.7766,,,
3199.3334,14.8216,,,
3207.3334,14.8681,,,
3215.3334,14.9231,,,
3223.3334,14.9802,,,
3231.3334,15.0304,,,
3239.3334,15.0749,,,
3247.3334,15.1219,,,
3255.3334,15.1675,,,
3263.3334,15.2163,,,
3271.3334,15.2796,,,
3279.3334,15.3153,,,
3287.3334,15.3747,,,
3295.3334,15.4222,,,
3303.3334,15.4692,,,
3311.3334,15.5371,,,
3319.3334,15.5813,,,
3327.3334,15.6302,,,
3335.3334,15.696,,,
3343.3334,15.7405,,,
3351.3334,15.7905,,,
3359.3334,15.8386,,,
3367.3334,15.8992,,,
3375.3334,15.9512,,,
3383.3334,16.0143,,,
3391.3334,16.0654,,,
3399.3334,16.1136,,,
3407.3334,16.1767,,,
3415.3334,16.2267,,,
3423.3334,16.287,,,
3431.3334,16.3372,,,
3439.3334,16.3858,,,
3447.3334,16.4395,,,
3455.3334,16.5016,,,
3463.3334,16.5459,,,
3471.3334,16.594,,,
3479.3334,16.6582,,,
3487.3334,16.6942,,,
3495.3334,16.7582,,,
3503.3334,16.8052,,,
3511.3334,16.8324,,,
3519.3334,16.8927,,,
3527.3334,16.9576,,,
3535.3334,17.0085,,,
3543.3334,17.0673,,,
3551.3334,17.1382,,,
3559.3334,17.1806,,,
3567.3334,17.2421,,,
3575.3334,17.3271,,,
3583.3334,17.3699,,,
3591.3334,17.4277,,,
3599.3334,17.5159,,,
3607.3334,17.5615,,,
3615.3334,17.632,,,
3623.3334,17.6981,,,
3631.3334,17.7577,,,
3639.3334,17.8148,,,
3647.3334,17.8844,,,
3655.3334,17.9519,,,
3663.3334,18.021,,,
3671.3334,18.0912,,,
3679.3334,18.152,,,
3687.3334,18.2071,,,
3695.3334,18.2775,,,
3703.3334,18.3422,,,
3711.3334,18.4139,,,
3719.3334,18.4956,,,
3727.3334,18.5521,,,
3735.3334,18.6207,,,
3743.3334,18.7011,,,
3751.3334,18.7591,,,
3759.3334,18.8284,,,
3767.3334,18.918,,,
3775.3334,18.9765,,,
3783.3334,19.0525,,,
3791.3334,19.1276,,,
3799.3334,19.1971,,,
3807.3334,19.2738,,,
3815.3334,19.3588,,,
3823.3334,19.4286,,,
3831.3334,19.5032,,,
3839.3334,19.5903,,,
3847.3334,19.663,,,
3855.3334,19.7494,,,
3863.3334,19.8395,,,
3871.3334,19.9109,,,
3879.3334,20.0014,,,
3887.3334,20.0774,,,
3895.3334,20.1637,,,
3903.3334,20.2561,,,
3911.3334,20.3413,,,
3919.3334,20.4196,,,
3927.3334,20.509,,,
3935.3334,20.6018,,,
3943.3334,20.6782,,,
3951.3334,20.786,,,
3959.3334,20.8832,,,
3967.3334,20.9728,,,
3975.3334,21.067,,,
3983.3334,21.1564,,,
3991.3334,21.2464,,,
3999.3334,21.3385,,,
4002.3334,21.3781,,,
4010.5001,21.4818,,,
4018.5001,21.5748,,,
4026.5001,21.6833,,,
4034.5001,21.7839,,,
4042.5001,21.877,,,
4050.5001,21.9912,,,
4058.5001,22.0916,,,
4066.5001,22.1978,,,
4074.5001,22.3139,,,
4082.5001,22.4288,,,
4090.5001,22.5428,,,
4098.5001,22.6593,,,
4106.5001,22.7731,,,
4114.5001,22.8885,,,
4122.5001,23.0046,,,
4130.5001,23.1202,,,
4138.5001,23.2395,,,
4146.5001,23.3735,,,
4154.5001,23.4983,,,
4162.5001,23.6268,,,
4170.5001,23.7648,,,
4178.5001,23.8995,,,
4186.5001,24.0366,,,
4194.5001,24.1787,,,
4202.5001,24.3166,,,
4210.5001,24.4583,,,
4218.5001,24.6137,,,
4221.6668,24.6531,,,
4229.6668,24.8159,,,
4237.6668,24.976,,,
4245.6668,25.1368,,,
4253.6668,25.3,,,
4261.6668,25.4739,,,
4269.6668,25.6439,,,
4277.6668,25.8051,,,
4285.6668,25.9675,,,
4293.6668,26.1494,,,
4301.6668,26.3196,,,
4309.6668,26.4958,,,
4317.6668,26.6807,,,
4325.6668,26.865,,,
4333.6668,27.0515,,,
4341.6668,27.2567,,,
4349.6668,27.4624,,,
4357.6668,27.6701,,,
4365.6668,27.8792,,,
4373.6668,28.1107,,,
4381.6668,28.3394,,,
4389.6668,28.5826,,,
4397.6668,28.8191,,,
4405.6668,29.0524,,,
4413.6668,29.3055,,,
4421.6668,29.5363,,,
4429.6668,29.7924,,,
4437.6668,30.0524,,,
4445.6668,30.3115,,,
4453.6668,30.5727,,,
4461.6668,30.8493,,,
4469.6668,31.1332,,,
4477.6668,31.4253,,,
4485.6668,31.7228,,,
4493.6668,32.0224,,,
4501.6668,32.3239,,,
4509.6668,32.6224,,,
4517.6668,32.9446,,,
4525.6668,33.2677,,,
4533.6668,33.5901,,,
4541.6668,33.9349,,,
4549.6668,34.2799,,,
4557.6668,34.6254,,,
4565.6668,34.9941,,,
4573.6668,35.3732,,,
4581.6668,35.7541,,,
4589.6668,36.1509,,,
4597.6668,36.5618,,,
4605.6668,37.036,,,
4609.6668,37.3229,,,
4616.6668,38.4019,,,

File: optimiser/input/kaeri/base/900_30_Air1.csv
x,y,temp,stress,type,title
0,0,900,30,creep,Air1
0,0,,,
0.0206,0.0139,,,
0.0239,0.0464,,,
0.0306,0.0427,,,
0.0439,0.0501,,,
0.0706,0.0473,,,
0.1239,0.0524,,,
0.2667,0.0779,,,
0.9333,0.096,,,
1.1,0.0983,,,
1.15,0.1029,,,
2.1667,0.1396,,,
4.1667,0.1539,,,
6.1667,0.1836,,,
8.1667,0.1873,,,
10.1667,0.185,,,
12.1667,0.1883,,,
14.1667,0.1999,,,
16.1667,0.2147,,,
18.1667,0.2221,,,
20.1667,0.2295,,,
22.1667,0.237,,,
24.1667,0.2536,,,
26.1667,0.2745,,,
28.1667,0.2824,,,
30.1667,0.2801,,,
32.1667,0.2815,,,
34.1667,0.3019,,,
36.1667,0.3172,,,
38.1667,0.3227,,,
40.1667,0.3269,,,
42.1667,0.3269,,,
44.1667,0.3283,,,
46.1667,0.3362,,,
48.1667,0.3455,,,
50.1667,0.3622,,,
52.1667,0.3742,,,
54.1667,0.3589,,,
56.1667,0.3668,,,
58.1667,0.3668,,,
60.1667,0.3631,,,
62.1667,0.3663,,,
64.1667,0.3719,,,
66.1667,0.371,,,
68.1667,0.3784,,,
70.1667,0.4104,,,
72.1667,0.4178,,,
74.1667,0.4169,,,
76.1667,0.4192,,,
78.1667,0.4159,,,
80.1667,0.4178,,,
82.1667,0.4178,,,
84.1667,0.4197,,,
86.1667,0.4299,,,
88.1667,0.4484,,,
90.1667,0.4554,,,
92.1667,0.4618,,,
94.1667,0.4693,,,
96.1667,0.4772,,,
98.1667,0.5082,,,
100.1667,0.5078,,,
102.1667,0.5087,,,
104.1667,0.5082,,,
106.1667,0.5101,,,
108.1667,0.5105,,,
110.1667,0.5138,,,
112.1667,0.5133,,,
114.1667,0.5101,,,
116.1667,0.5175,,,
118.1667,0.5398,,,
120.1667,0.5541,,,
122.1667,0.5588,,,
124.1667,0.5555,,,
126.1667,0.556,,,
128.1667,0.5625,,,
130.1667,0.5639,,,
132.1667,0.5722,,,
134.1667,0.5898,,,
136.1667,0.5912,,,
138.1667,0.6019,,,
140.1667,0.6037,,,
142.1667,0.6056,,,
144.1667,0.6079,,,
146.1667,0.6427,,,
148.1667,0.6515,,,
150.1667,0.6501,,,
152.1667,0.6501,,,
154.1667,0.6529,,,
156.1667,0.6543,,,
158.1667,0.6663,,,
160.1667,0.6756,,,
162.1667,0.6932,,,
164.1667,0.6937,,,
166.1667,0.6965,,,
168.1667,0.7141,,,
170.1667,0.7391,,,
172.1667,0.747,,,
174.1667,0.7442,,,
176.1667,0.7498,,,
178.1667,0.7484,,,
180.1667,0.7577,,,
182.1667,0.78,,,
184.1667,0.7874,,,
186.1667,0.7888,,,
188.1667,0.7915,,,
190.1667,0.8328,,,
192.1667,0.8361,,,
194.1667,0.8486,,,
196.1667,0.8764,,,
198.1667,0.8801,,,
200.1667,0.881,,,
202.1667,0.8871,,,
204.1667,0.8894,,,
206.1667,0.8861,,,
208.1667,0.9001,,,
210.1667,0.8945,,,
212.1667,0.9223,,,
214.1667,0.9307,,,
216.1667,0.9427,,,
218.1667,0.9724,,,
220.1667,0.9733,,,
222.1667,0.9761,,,
224.1667,0.9752,,,
226.1667,0.9831,,,
228.1667,0.9974,,,
230.1667,1.0174,,,
232.1667,1.0215,,,
234.1667,1.028,,,
236.1667,1.0447,,,
238.1667,1.0656,,,
240.1667,1.0716,,,
242.1667,1.093,,,
244.1667,1.112,,,
246.1667,1.111,,,
248.1667,1.1161,,,
250.1667,1.1268,,,
252.1667,1.1565,,,
254.1667,1.1662,,,
256.1667,1.1787,,,
258.1667,1.1991,,,
260.1667,1.207,,,
262.1667,1.2093,,,
264.1667,1.2274,,,
266.1667,1.2525,,,
268.1667,1.2539,,,
270.1667,1.2608,,,
272.1667,1.2627,,,
274.1667,1.2923,,,
276.1667,1.3007,,,
278.1667,1.2979,,,
280.1667,1.3025,,,
282.1667,1.3239,,,
284.1667,1.3424,,,
286.1667,1.3475,,,
288.1667,1.3577,,,
290.1667,1.3763,,,
292.1667,1.3967,,,
294.1667,1.3925,,,
296.1667,1.4027,,,
298.1667,1.4333,,,
300.1667,1.4379,,,
302.1667,1.4444,,,
304.1667,1.4741,,,
306.1667,1.4815,,,
308.1667,1.4992,,,
310.1667,1.5242,,,
312.1667,1.5284,,,
314.1667,1.5567,,,
316.1667,1.5747,,,
318.1667,1.5761,,,
320.1667,1.5817,,,
322.1667,1.6193,,,
324.1667,1.6267,,,
326.1667,1.6466,,,
328.1667,1.6689,,,
330.1667,1.674,,,
332.1667,1.6962,,,
334.1667,1.7143,,,
336.1667,1.7194,,,
338.1667,1.744,,,
340.1667,1.7635,,,
342.1667,1.7667,,,
344.1667,1.7876,,,
346.1667,1.808,,,
348.1667,1.821,,,
350.1667,1.8506,,,
352.1667,1.8548,,,
354.1667,1.872,,,
356.1667,1.8952,,,
358.1667,1.9077,,,
360.1667,1.9462,,,
362.1667,1.9554,,,
364.1667,1.9884,,,
366.1667,1.9944,,,
368.1667,2.0046,,,
370.1667,2.0389,,,
372.1667,2.0445,,,
374.1667,2.0751,,,
376.1667,2.0867,,,
378.1667,2.1066,,,
380.1667,2.1173,,,
382.1667,2.1335,,,
384.1667,2.1432,,,
386.1667,2.1752,,,
388.1667,2.1799,,,
390.1667,2.1803,,,
392.1667,2.1998,,,
394.1667,2.2184,,,
396.1667,2.2262,,,
398.1667,2.2694,,,
400.1667,2.2689,,,
402.1667,2.2717,,,
404.1667,2.2712,,,
406.1667,2.3153,,,
408.1667,2.3361,,,
410.1667,2.3654,,,
412.1667,2.3779,,,
414.1667,2.3872,,,
416.1667,2.4117,,,
418.1667,2.4238,,,
420.1667,2.4539,,,
422.1667,2.4613,,,
424.1667,2.4771,,,
426.1667,2.5059,,,
428.1667,2.5082,,,
430.1667,2.5494,,,
432.1667,2.5615,,,
434.1667,2.5949,,,
436.1667,2.6014,,,
438.1667,2.6376,,,
440.1667,2.644,,,
442.1667,2.6593,,,
444.1667,2.689,,,
446.1667,2.6974,,,
448.1667,2.7284,,,
450.1667,2.7396,,,
452.1667,2.766,,,
454.1667,2.7855,,,
456.1667,2.8193,,,
458.1667,2.836,,,
460.1667,2.862,,,
462.1667,2.8764,,,
464.1667,2.9051,,,
466.1667,2.9218,,,
468.1667,2.9399,,,
470.1667,2.9682,,,
472.1667,2.9728,,,
474.1667,3.0099,,,
476.1667,3.021,,,
478.1667,3.0604,,,
480.1667,3.072,,,
482.1667,3.1059,,,
484.1667,3.1105,,,
486.1667,3.1379,,,
488.1667,3.1541,,,
490.1667,3.1643,,,
492.1667,3.1963,,,
494.1667,3.1996,,,
496.1667,3.2246,,,
498.1667,3.2418,,,
500.1667,3.2487,,,
502.1667,3.2891,,,
504.1667,3.2979,,,
506.1667,3.3275,,,
508.1667,3.3387,,,
510.1667,3.3503,,,
512.1667,3.3841,,,
514.1667,3.3864,,,
516.1667,3.4175,,,
518.1667,3.4342,,,
520.1667,3.4458,,,
522.1667,3.4782,,,
524.1667,3.5204,,,
526.1667,3.5265,,,
528.1667,3.5589,,,
530.1667,3.5798,,,
532.1667,3.6174,,,
534.1667,3.6201,,,
536.1667,3.648,,,
538.1667,3.6651,,,
540.1667,3.6846,,,
542.1667,3.7064,,,
544.1667,3.7124,,,
546.1667,3.7416,,,
548.1667,3.7555,,,
550.1667,3.7736,,,
552.1667,3.8024,,,
554.1667,3.8149,,,
556.1667,3.8492,,,
558.1667,3.8506,,,
560.1667,3.8872,,,
562.1667,3.8974,,,
564.1667,3.9016,,,
566.1667,3.9225,,,
568.1667,3.9433,,,
570.1667,3.9489,,,
572.1667,3.9855,,,
574.1667,4.0106,,,
576.1667,4.0361,,,
578.1667,4.0616,,,
580.1667,4.0834,,,
582.1667,4.1117,,,
584.1667,4.126,,,
586.1667,4.14,,,
588.1667,4.1733,,,
590.1667,4.1766,,,
592.1667,4.2174,,,
594.1667,4.2216,,,
596.1667,4.2554,,,
598.1667,4.2712,,,
600.1667,4.3125,,,
602.1667,4.3222,,,
604.1667,4.3574,,,
606.1667,4.3639,,,
608.1667,4.4043,,,
610.1667,4.4159,,,
612.1667,4.4483,,,
614.1667,4.4534,,,
616.1667,4.4914,,,
618.1667,4.5003,,,
620.1667,4.5318,,,
622.1667,4.5452,,,
624.1667,4.5879,,,
626.1667,4.6032,,,
628.1667,4.6384,,,
630.1667,4.6389,,,
632.1667,4.6741,,,
634.1667,4.6834,,,
636.1667,4.7168,,,
638.1667,4.7307,,,
640.1667,4.753,,,
642.1667,4.7794,,,
644.1667,4.7938,,,
646.1667,4.8262,,,
648.1667,4.8657,,,
650.1667,4.8772,,,
652.1667,4.9157,,,
654.1667,4.9269,,,
656.1667,4.9598,,,
658.1667,4.9709,,,
660.1667,5.0048,,,
662.1667,5.0108,,,
664.1667,5.0488,,,
666.1667,5.0586,,,
668.1667,5.0989,,,
670.1667,5.1091,,,
672.1667,5.1476,,,
674.1667,5.1587,,,
676.1667,5.1912,,,
678.1667,5.1986,,,
680.1667,5.2403,,,
682.1667,5.2473,,,
684.1667,5.2834,,,
686.1667,5.2946,,,
688.1667,5.3345,,,
690.1667,5.3553,,,
692.1667,5.3767,,,
694.1667,5.3896,,,
696.1667,5.4258,,,
698.1667,5.4573,,,
700.1667,5.4726,,,
702.1667,5.5139,,,
704.1667,5.5204,,,
706.1667,5.5612,,,
708.1667,5.5663,,,
710.1667,5.6029,,,
712.1667,5.622,,,
714.1667,5.6526,,,
716.1667,5.6632,,,
718.1667,5.7036,,,
720.1667,5.7388,,,
722.1667,5.7532,,,
724.1667,5.7898,,,
726.1667,5.7972,,,
728.1667,5.8264,,,
730.1667,5.8441,,,
732.1667,5.877,,,
734.1667,5.8932,,,
736.1667,5.9299,,,
738.1667,5.9419,,,
740.1667,5.9772,,,
742.1667,5.998,,,
744.1667,6.0295,,,
746.1667,6.0555,,,
748.1667,6.0792,,,
750.1667,6.0935,,,
752.1667,6.1228,,,
754.1667,6.1538,,,
756.1667,6.1682,,,
758.1667,6.1951,,,
760.1667,6.2141,,,
762.1667,6.2503,,,
764.1667,6.2633,,,
766.1667,6.2999,,,
768.1667,6.3221,,,
770.1667,6.3514,,,
772.1667,6.3852,,,
774.1667,6.4,,,
776.1667,6.4242,,,
778.1667,6.4469,,,
780.1667,6.4761,,,
782.1667,6.4933,,,
784.1667,6.522,,,
786.1667,6.541,,,
788.1667,6.5712,,,
790.1667,6.5911,,,
792.1667,6.6328,,,
794.1667,6.6495,,,
796.1667,6.6778,,,
798.1667,6.7047,,,
800.1667,6.7246,,,
802.1667,6.7566,,,
804.1667,6.7719,,,
806.1667,6.8104,,,
808.1667,6.8202,,,
810.1667,6.8582,,,
812.1667,6.8665,,,
814.1667,6.9013,,,
816.1667,6.9446,,,
818.1667,6.9956,,,
820.1667,7.0355,,,
822.1667,7.0508,,,
824.1667,7.0865,,,
826.1667,7.1009,,,
828.1667,7.1343,,,
830.1667,7.156,,,
832.1667,7.1806,,,
834.1667,7.2033,,,
836.1667,7.2339,,,
838.1667,7.2687,,,
840.1667,7.2812,,,
842.1667,7.3202,,,
844.1667,7.3355,,,
846.1667,7.3661,,,
848.1667,7.4046,,,
850.1667,7.4208,,,
852.1667,7.4528,,,
854.1667,7.463,,,
856.1667,7.5038,,,
858.1667,7.5247,,,
860.1667,7.5521,,,
862.1667,7.5896,,,
864.1667,7.6063,,,
866.1667,7.6425,,,
868.1667,7.6619,,,
870.1667,7.6912,,,
872.1667,7.7199,,,
874.1667,7.738,,,
876.1667,7.7816,,,
878.1667,7.7895,,,
880.1667,7.8242,,,
882.1667,7.8321,,,
884.1667,7.8711,,,
886.1667,7.8776,,,
888.1667,7.9221,,,
890.1667,7.9439,,,
892.1667,7.9708,,,
894.1667,8.0079,,,
896.1667,8.019,,,
898.1667,8.0593,,,
900.1667,8.0765,,,
902.1667,8.1099,,,
904.1667,8.1275,,,
906.1667,8.153,,,
908.1667,8.192,,,
910.1667,8.2202,,,
912.1667,8.2476,,,
914.1667,8.2805,,,
916.1667,8.2982,,,
918.1667,8.3269,,,
920.1667,8.3533,,,
922.1667,8.3858,,,
924.1667,8.408,,,
926.1667,8.4331,,,
928.1667,8.4665,,,
930.1667,8.4799,,,
932.1667,8.524,,,
934.1667,8.5537,,,
936.1667,8.5792,,,
938.1667,8.6195,,,
940.1667,8.6631,,,
942.1667,8.6668,,,
944.1667,8.7104,,,
946.1667,8.7424,,,
948.1667,8.7581,,,
950.1667,8.7943,,,
952.1667,8.805,,,
954.1667,8.8374,,,
956.1667,8.8671,,,
958.1667,8.8968,,,
960.1667,8.939,,,
962.1667,8.9603,,,
964.1667,8.9895,,,
966.1667,9.0294,,,
968.1667,9.0387,,,
970.1667,9.08,,,
972.1667,9.0971,,,
974.1667,9.1296,,,
976.1667,9.1481,,,
978.1667,9.1759,,,
980.1667,9.207,,,
982.1667,9.2279,,,
984.1667,9.2705,,,
986.1667,9.3076,,,
988.1667,9.3197,,,
990.1667,9.3624,,,
992.1667,9.3804,,,
994.1667,9.4059,,,
996.1667,9.4486,,,
998.1667,9.4713,,,
1000.1667,9.5015,,,
1002.1667,9.5316,,,
1004.1667,9.5478,,,
1006.1667,9.591,,,
1008.1667,9.6294,,,
1010.1667,9.6591,,,
1012.1667,9.6851,,,
1014.1667,9.7287,,,
1016.1667,9.7449,,,
1018.1667,9.7783,,,
1020.1667,9.801,,,
1022.1667,9.8251,,,
1024.1667,9.8655,,,
1026.1667,9.891,,,
1028.1667,9.9174,,,
1030.1667,9.9642,,,
1032.1667,9.9907,,,
1034.1667,10.0134,,,
1036.1667,10.0551,,,
1038.1667,10.0848,,,
1040.1667,10.1034,,,
1042.1667,10.1418,,,
1044.1667,10.1502,,,
1046.1667,10.1947,,,
1048.1667,10.2295,,,
1050.1667,10.2443,,,
1052.1667,10.2865,,,
1054.1667,10.332,,,
1056.1667,10.3445,,,
1058.1667,10.3816,,,
1060.1667,10.4242,,,
1062.1667,10.4326,,,
1064.1667,10.4725,,,
1066.1667,10.5147,,,
1068.1667,10.5272,,,
1070.1667,10.5647,,,
1072.1667,10.5819,,,
1074.1667,10.6134,,,
1076.1667,10.6556,,,
1078.1667,10.6649,,,
1080.1667,10.7071,,,
1082.1667,10.7516,,,
1084.1667,10.7785,,,
1086.1667,10.7975,,,
1088.1667,10.8444,,,
1090.1667,10.8847,,,
1092.1667,10.9014,,,
1094.1667,10.9371,,,
1096.1667,10.9784,,,
1098.1667,10.9941,,,
1100.1667,11.0303,,,
1102.1667,11.0748,,,
1104.1667,11.1091,,,
1106.1667,11.1309,,,
1108.1667,11.1703,,,
1110.1667,11.2125,,,
1112.1667,11.258,,,
1114.1667,11.2798,,,
1116.1667,11.3081,,,
1118.1667,11.353,,,
1120.1667,11.3855,,,
1122.1667,11.411,,,
1124.1667,11.449,,,
1126.1667,11.4912,,,
1128.1667,11.5385,,,
1130.1667,11.5858,,,
1132.1667,11.6132,,,
1134.1667,11.6382,,,
1136.1667,11.6804,,,
1138.1667,11.7189,,,
1140.1667,11.7384,,,
1142.1667,11.7736,,,
1144.1667,11.8191,,,
1146.1667,11.8626,,,
1148.1667,11.8974,,,
1150.1667,11.9239,,,
1152.1667,11.9721,,,
1154.1667,12.005,,,
1156.1667,12.0504,,,
1158.1667,12.0959,,,
1160.1667,12.1149,,,
1162.1667,12.146,,,
1164.1667,12.1868,,,
1166.1667,12.235,,,
1168.1667,12.2809,,,
1170.1667,12.3036,,,
1172.1667,12.3407,,,
1174.1667,12.3769,,,
1176.1667,12.4223,,,
1178.1667,12.4678,,,
1180.1667,12.5095,,,
1182.1667,12.5248,,,
1184.1667,12.5596,,,
1186.1667,12.6046,,,
1188.1667,12.6523,,,
1190.1667,12.6918,,,
1192.1667,12.7265,,,
1194.1667,12.7479,,,
1196.1667,12.7924,,,
1198.1667,12.8369,,,
1200.1667,12.8865,,,
1202.1667,12.9264,,,
1204.1667,12.9667,,,
1206.1667,12.9867,,,
1208.1667,13.0275,,,
1210.1667,13.0687,,,
1212.1667,13.1188,,,
1214.1667,13.149,,,
1216.1667,13.1884,,,
1218.1667,13.212,,,
1220.1667,13.2561,,,
1222.1667,13.3127,,,
1224.1667,13.3484,,,
1226.1667,13.3933,,,
1228.1667,13.4406,,,
1230.1667,13.4833,,,
1232.1667,13.5185,,,
1234.1667,13.5533,,,
1236.1667,13.589,,,
1238.1667,13.6289,,,
1240.1667,13.6734,,,
1242.1667,13.7189,,,
1244.1667,13.7652,,,
1246.1667,13.8121,,,
1248.1667,13.839,,,
1250.1667,13.8844,,,
1252.1667,13.9475,,,
1254.1667,13.9989,,,
1256.1667,14.0439,,,
1258.1667,14.0898,,,
1260.1667,14.1362,,,
1262.1667,14.1821,,,
1264.1667,14.2289,,,
1266.1667,14.2813,,,
1268.1667,14.3328,,,
1270.1667,14.3792,,,
1272.1667,14.4334,,,
1274.1667,14.4932,,,
1276.1667,14.5531,,,
1278.1667,14.5994,,,
1280.1667,14.6453,,,
1282.1667,14.6912,,,
1284.1667,14.7413,,,
1286.1667,14.7858,,,
1288.1667,14.8331,,,
1290.1667,14.8823,,,
1292.1667,14.9338,,,
1294.1667,15.0075,,,
1296.1667,15.0617,,,
1298.1667,15.1123,,,
1300.1667,15.1591,,,
1302.1667,15.2083,,,
1304.1667,15.2588,,,
1306.1667,15.3214,,,
1308.1667,15.3775,,,
1310.1667,15.4304,,,
1312.1667,15.48,,,
1314.1667,15.5273,,,
1316.1667,15.576,,,
1318.1667,15.6279,,,
1320.1667,15.6822,,,
1322.1667,15.7485,,,
1324.1667,15.8009,,,
1326.1667,15.8519,,,
1328.1667,15.8992,,,
1330.1667,15.9521,,,
1332.1667,16.0096,,,
1334.1667,16.0731,,,
1336.1667,16.1273,,,
1338.1667,16.1793,,,
1340.1667,16.2247,,,
1342.1667,16.2836,,,
1344.1667,16.3513,,,
1346.1667,16.407,,,
1348.1667,16.4556,,,
1350.1667,16.5182,,,
1352.1667,16.5938,,,
1354.1667,16.6416,,,
1356.1667,16.6935,,,
1358.1667,16.7519,,,
1360.1667,16.8224,,,
1362.1667,16.8734,,,
1364.1667,16.9189,,,
1366.1667,16.9857,,,
1368.1667,17.0561,,,
1370.1667,17.1085,,,
1372.1667,17.1906,,,
1374.1667,17.2444,,,
1376.1667,17.3311,,,
1378.1667,17.3826,,,
1380.1667,17.4535,,,
1382.1667,17.5189,,,
1384.1667,17.595,,,
1386.1667,17.6622,,,
1388.1667,17.7517,,,
1390.1667,17.8296,,,
1392.1667,17.895,,,
1394.1667,17.984,,,
1396.1667,18.0624,,,
1398.1667,18.1315,,,
1400.1667,18.2214,,,
1402.1667,18.2877,,,
1404.1667,18.361,,,
1406.1667,18.4477,,,
1408.1667,18.534,,,
1410.1667,18.5956,,,
1412.1667,18.6833,,,
1414.1667,18.7746,,,
1416.1667,18.8502,,,
1418.1667,18.9142,,,
1420.1667,19.0023,,,
1422.1667,19.0658,,,
1424.1667,19.1479,,,
1426.1667,19.2365,,,
1428.1667,19.325,,,
1430.1667,19.4099,,,
1432.1667,19.4799,,,
1434.1667,19.5666,,,
1436.1667,19.6561,,,
1438.1667,19.7419,,,
1440.1667,19.8249,,,
1442.1667,19.919,,,
1444.1667,20.0011,,,
1446.1667,20.0832,,,
1448.1667,20.1778,,,
1450.1667,20.2784,,,
1452.1667,20.3735,,,
1454.1667,20.4792,,,
1456.1667,20.5821,,,
1458.1667,20.6818,,,
1460.1667,20.7727,,,
1462.1667,20.8636,,,
1464.1667,20.9721,,,
1466.1667,21.0867,,,
1468.1667,21.1826,,,
1470.1667,21.2944,,,
1472.1667,21.4145,,,
1474.1667,21.5105,,,
1476.1667,21.6338,,,
1478.1667,21.7479,,,
1480.1667,21.861,,,
1482.1667,21.9788,,,
1484.1667,22.111,,,
1486.1667,22.2404,,,
1488.1667,22.3758,,,
1490.1667,22.4996,,,
1492.1667,22.654,,,
1494.1667,22.807,,,
1496.1667,22.9609,,,
1498.1667,23.1344,,,
1500.1667,23.3175,,,
1502.1667,23.5016,,,
1504.1667,23.6885,,,
1506.1667,23.9102,,,
1508.1667,24.129,,,
1510.1667,24.3924,,,
1513.1667,25.4988,,,
