Repository: ACME-MG/moga_neml

# MOGA NEML

The repository contains code for calibrating the constitutive parameters of phenomenological creep models. The code combines the multi-objective genetic algorithm (MOGA) implemented in Pymoo with the nuclear engineering material model library (NEML). The following README was last updated on the 19th of December, 2023.

## Reading an experimental dataset (`read_data`)

The `read_data` function reads experimental data into the `Interface` class.
* `file_path`: This argument defines the path to the experimental data. Note that this path appends the `input_path` value defined when initialising the `Interface` class.
* `thin_data`: This optional argument tells the script whether to thin the data before reading the experimental data into the `Interface` class. The default value for this argument is `True`.
* `num_points`: This optional argument defines how many points the experimental data will be thinned to. This argument only works if the `thin_data` argument has been set to `True`. The default value for this argument is `1000`.

## Changing a field in the experimental data (`change_data`)

The `change_data` function changes files in the last read experimental data by the `read_data` function.
* `field`: This argument defines the name of the field.
* `value`: This argument defines the desired value corresponding to the field.

This function relies on the `read_data` function to be called first.

## Removing damage from creep data (`remove_damage`)

The `remove_damage` function removes the the tertiary regime of experimental creep data using their stationary points. This function applies only to the last read experimental data by the `read_data` function.
* `window`: This optional argument allows the user to define the window size to determine the stationary points. The default value of this argument is `0.1`, which will tell the function to search using intervals of 10% of the number of data points in the experimental data.
* `acceptance`: This optional argument allows the user to define the acceptance rate to validate stationary points. The default value of this argument is `0.9`, which tells the function to accept that a point is stationary if 90% of the derivatives on both sides of the point have the correct sign.

This function relies on the `read_data` function to be called first.

## Removing oxidation from creep data (`remove_oxidation`)

The `remove_oxidation` function removes data after the tertiary regime of experimental creep data (resulting from oxidation) using their stationary points. This function applies only to the last read experimental data by the `read_data` function.
* `window`: This optional argument allows the user to define the window size to determine the stationary points. The default value of this argument is `0.1`, which will tell the function to search using intervals of 10% of the number of data points in the experimental data.
* `acceptance`: This optional argument allows the user to define the acceptance rate to validate stationary points. The default value of this argument is `0.9`, which tells the function to accept that a point is stationary if 90% of the derivatives on both sides of the point have the correct sign.

This function relies on the `read_data` function to be called first.

## Removing data manually (`remove_manual`)

The `remove_manual` function removes data after a point which the user defines.
* `label`: This argument defines the data label (e.g., `"strain"`, `"stress"`, `"time"`).
* `value`: This argument defines the value after which data will be removed.

If `label` is set to `time` and `value` is set to `100`, then the function will remove data after `time==100` in the experimental data.

This function relies on the `read_data` function to be called first.

## Plotting the experimental data (`plot_experimental`)

The `plot_experimental` function creates a plot of all the experimental data that has been read by the `read_data` function.
* `x_log`: This optional argument tells the function whether to plot the x-axis on a log scale. The default value of this argument is `False`.
* `y_log`: This optional argument tells the function whether to plot the y-axis on a log scale. The default value of this argument is `False`.

This function relies on the `read_data` function to be called first.

## Plotting multiple simulation results (`plot_simulation`)

The `plot_simulation` function creates a plot of all the experimental data that has been read by the `read_data` function as well as multiple simulated responses from multiple sets of parameters.
* `params_list`: This argument defines a list of lists of parameter values to pass to the defined model to obtain the multiple simulated responses. The user can optionally just pass a list of parameter values if the user desires to only obtain a single simulated response.
* `clip`: This optional argument tells the function whether to clip the simulated response to the last value of the experimental data.

File: scripts/__other__/other/creep_summary.csv
title,temperature,stress,mcr,strain_tf,time_tf,oxidation
G32,800.0,60.0,8.076334612087714e-09,0.328,6949.7,None
G47,800.0,60.0,4.690148087441656e-09,0.322,11046.0,None
G33,800.0,65.0,1.4206375448902247e-08,0.39,4404.1,None
G43,800.0,65.0,1.247629458836225e-08,0.394,4896.1,None
G24,800.0,70.0,2.2895550369793724e-08,0.431,2737.9,None
G44,800.0,70.0,2.514813615801712e-08,0.468,2750.7,None
G25,800.0,80.0,6.48474325876067e-08,0.518,1208.1,None
G34,800.0,80.0,6.672831883509804e-08,0.366,1084.2,None
G42,900.0,26.0,5.253397637366351e-09,0.277,7567.3,5625.0
G59,900.0,26.0,2.384975926418847e-09,0.349,7983.8,5969.4
G40,900.0,28.0,8.446992425997377e-09,0.308,4731.2,4647.2
G45,900.0,28.0,9.706546882430073e-10,0.231,3781.8,None
G21,900.0,31.0,1.0156710605541012e-08,0.225,2960.0,None
G50,900.0,31.0,1.501582282829257e-08,0.277,2846.1,None
G19,900.0,36.0,3.9982903261129055e-08,0.0631,276.37,None
G22,900.0,36.0,3.421712492206777e-08,0.293,1380.4,None
G63,900.0,36.0,3.4211871374851934e-08,0.276,1373.4,None
G39,1000.0,11.0,3.9149276228394095e-09,0.565,18923.0,5725.0
G48,1000.0,12.0,2.3692524102418284e-09,0.641,16696.0,5388.9
G52,1000.0,12.0,1.3184452519942244e-09,0.635,14514.0,5711.1
G30,1000.0,13.0,7.520565077239484e-09,0.535,8768.1,5138.9
G51,1000.0,13.0,4.945953084620715e-09,0.36,6418.5,4194.4
G18,1000.0,16.0,1.9080937168067576e-08,0.462,3034.1,2483.3
G38,1000.0,16.0,4.284522808677184e-09,0.491,3365.4,2500.0
