Repository: ACME-MG/moga_neml

# MOGA NEML

The repository contains code for calibrating the constitutive parameters of phenomenological creep models. The code combines the multi-objective genetic algorithm (MOGA) implemented in Pymoo with the nuclear engineering material model library (NEML). The following README was last updated on the 19th of December, 2023.

## Reading an experimental dataset (`read_data`)

The `read_data` function reads experimental data into the `Interface` class.
* `file_path`: This argument defines the path to the experimental data. Note that this path appends the `input_path` value defined when initialising the `Interface` class.

File: scripts/data/tensile/ansto/AirBase_1E-3.csv
time,strain,stress,temperature,type,medium,strain_rate,youngs,poissons
0.00047333,0.0,1.0409,25,tensile,air,3.6,211000,0.3
0.00070444,0.00014563,40.939,,,,,,
0.00095639,0.00028421,76.984,,,,,,
0.0012025,0.00039181,110.28,,,,,,
0.0014489,0.00058025,144.11,,,,,,
0.001675,0.00076231,171.9,,,,,,
0.0019183,0.00097027,202.81,,,,,,
0.0021633,0.0012123,232.12,,,,,,
0.0024067,0.0014675,258.77,,,,,,
0.0026422,0.0017346,284.87,,,,,,
0.0028728,0.0020198,307.96,,,,,,
0.0031219,0.0024203,332.19,,,,,,
0.0033686,0.0028343,353.59,,,,,,
0.0035978,0.0032512,370.59,,,,,,
0.0038436,0.0037701,387.12,,,,,,
0.0040894,0.0043588,400.3,,,,,,
0.0043361,0.0050206,410.05,,,,,,
0.0045647,0.005662,418.58,,,,,,
0.0048136,0.0064301,425.41,,,,,,
0.0050594,0.007169,431.46,,,,,,
0.0053111,0.0079387,435.98,,,,,,
0.0055394,0.0086602,440.67,,,,,,
0.0057886,0.0094809,444.91,,,,,,
0.0060403,0.010268,448.53,,,,,,
0.0062892,0.011066,451.65,,,,,,
0.0065456,0.011904,454.97,,,,,,
0.0067742,0.012667,457.48,,,,,,
0.0070161,0.013423,460.37,,,,,,
0.0072647,0.014227,463.09,,,,,,
0.0075139,0.014994,465.35,,,,,,
0.0077469,0.015759,467.68,,,,,,
0.0079989,0.01658,469.52,,,,,,
0.0082564,0.017379,472.33,,,,,,
0.0085114,0.01829,474.04,,,,,,
0.00875,0.019097,476.46,,,,,,
0.0089989,0.019954,478.58,,,,,,
0.0092536,0.020821,480.16,,,,,,
0.009505,0.021712,482.75,,,,,,
0.0097436,0.022585,483.96,,,,,,
0.0099964,0.023436,486.26,,,,,,
0.010243,0.024332,488.46,,,,,,
0.010496,0.025201,489.78,,,,,,
0.010731,0.026008,491.93,,,,,,
0.010986,0.026958,493.56,,,,,,
0.011242,0.027808,495.74,,,,,,
0.011496,0.028713,497.36,,,,,,
0.011748,0.02958,498.56,,,,,,
0.011982,0.030353,500.01,,,,,,
0.012237,0.031206,501.88,,,,,,
0.012494,0.032063,503.5,,,,,,
0.012749,0.032924,504.87,,,,,,
0.012982,0.03374,506.28,,,,,,
0.013234,0.034544,508.23,,,,,,
0.013486,0.035443,509.88,,,,,,
0.01374,0.036298,511.44,,,,,,
0.013977,0.037108,513.03,,,,,,
0.014233,0.03801,514.34,,,,,,
0.014485,0.038901,516.21,,,,,,
0.01474,0.039808,517.23,,,,,,
0.014972,0.040571,518.82,,,,,,
0.015228,0.041419,520.53,,,,,,
0.015487,0.042324,521.52,,,,,,
0.015745,0.04321,523.49,,,,,,
0.015979,0.04401,525.23,,,,,,
0.016234,0.044873,526.05,,,,,,
0.016486,0.045715,527.93,,,,,,
0.016743,0.046576,528.72,,,,,,
0.016978,0.047376,530.38,,,,,,
0.017232,0.048227,531.66,,,,,,
0.017484,0.049071,533.22,,,,,,
0.017736,0.049873,534.72,,,,,,
0.017988,0.05076,536.3,,,,,,
0.018228,0.051523,537.46,,,,,,
0.018475,0.052327,538.7,,,,,,
0.018719,0.053129,540.06,,,,,,
0.018964,0.053928,541.54,,,,,,
0.019198,0.054682,543.04,,,,,,
0.019459,0.055535,543.91,,,,,,
0.019714,0.056372,545.53,,,,,,
0.019961,0.057178,546.53,,,,,,
0.020193,0.057845,547.92,,,,,,
0.020448,0.058684,549.35,,,,,,
0.020702,0.059525,550.69,,,,,,
0.020951,0.060323,551.98,,,,,,
0.021188,0.061131,552.62,,,,,,
0.021441,0.061963,554.36,,,,,,
0.021691,0.062834,556.2,,,,,,
0.021938,0.063679,557.13,,,,,,
0.022171,0.064509,558.81,,,,,,
0.022429,0.065396,559.72,,,,,,
0.022689,0.066267,561.4,,,,,,
0.022941,0.067151,562.38,,,,,,
0.023197,0.068019,564.18,,,,,,
0.023439,0.068858,565.26,,,,,,
0.023697,0.069695,566.33,,,,,,
0.023957,0.070564,567.9,,,,,,
0.024209,0.071439,569.23,,,,,,
0.024446,0.072197,569.82,,,,,,
0.024701,0.073056,571.84,,,,,,
0.024955,0.07389,572.98,,,,,,
0.025212,0.074717,574.34,,,,,,
0.025447,0.075467,575.31,,,,,,
0.025695,0.076252,576.55,,,,,,
0.025942,0.077079,577.92,,,,,,
0.026194,0.077956,578.75,,,,,,
0.026429,0.078694,580.21,,,,,,
0.026687,0.07956,581.61,,,,,,
0.026941,0.080422,583.12,,,,,,
0.027192,0.081252,584.08,,,,,,
0.027429,0.082086,584.84,,,,,,
0.027676,0.082905,586.33,,,,,,
0.027934,0.083723,587.81,,,,,,
0.028191,0.084557,588.41,,,,,,
0.028427,0.085323,590.35,,,,,,
0.028682,0.086192,591.27,,,,,,
0.028935,0.087046,593.0,,,,,,
0.029182,0.087828,593.98,,,,,,
0.029437,0.08869,595.2,,,,,,
0.029667,0.08942,596.68,,,,,,
0.029919,0.090245,597.46,,,,,,
0.03017,0.091024,598.54,,,,,,
0.03042,0.091838,599.91,,,,,,
0.030657,0.092614,600.97,,,,,,
0.030912,0.093419,602.8,,,,,,
0.031167,0.094235,603.98,,,,,,
0.031422,0.095016,604.72,,,,,,
0.031649,0.095737,606.44,,,,,,
0.031892,0.096482,606.81,,,,,,
0.032142,0.097242,608.65,,,,,,
0.032396,0.098053,609.93,,,,,,
0.032625,0.098751,610.46,,,,,,
0.032872,0.099472,612.06,,,,,,
0.033116,0.10021,612.79,,,,,,
0.033366,0.10096,614.67,,,,,,
0.033606,0.10178,615.47,,,,,,
0.033864,0.10259,616.46,,,,,,
0.03411,0.10339,618.34,,,,,,
0.034355,0.1042,619.07,,,,,,
0.034602,0.10501,620.61,,,,,,
0.034832,0.10577,621.62,,,,,,
0.035081,0.10662,622.79,,,,,,
0.035325,0.10743,623.68,,,,,,
0.035574,0.10824,624.53,,,,,,
0.035801,0.10895,626.24,,,,,,
0.036052,0.1098,627.61,,,,,,
0.036304,0.11061,628.11,,,,,,
0.036551,0.11141,629.45,,,,,,
0.03678,0.1122,631.12,,,,,,
0.037026,0.11297,631.87,,,,,,
0.037274,0.11372,633.47,,,,,,
0.037529,0.11453,634.34,,,,,,
0.037768,0.11524,635.58,,,,,,
0.038024,0.11604,637.0,,,,,,
0.038276,0.11684,637.92,,,,,,
0.03853,0.11763,639.4,,,,,,
0.038767,0.11836,639.99,,,,,,
0.039022,0.11915,641.34,,,,,,
0.039284,0.12006,643.11,,,,,,
0.039536,0.12085,644.3,,,,,,
0.039774,0.12161,645.37,,,,,,
0.040028,0.12245,646.33,,,,,,
0.040279,0.12324,647.38,,,,,,
0.040532,0.12403,648.58,,,,,,
0.040779,0.12479,649.63,,,,,,
0.041013,0.12553,651.15,,,,,,
0.041265,0.12636,652.46,,,,,,
0.041512,0.12711,653.55,,,,,,
0.041765,0.1279,654.84,,,,,,
0.042004,0.12861,655.67,,,,,,
0.042258,0.1294,656.69,,,,,,
0.042513,0.13023,658.07,,,,,,
0.042763,0.13097,659.38,,,,,,
0.042992,0.13169,659.98,,,,,,
0.043241,0.13247,661.46,,,,,,
0.0435,0.13321,662.79,,,,,,
0.043756,0.13403,664.2,,,,,,
0.043993,0.13474,664.99,,,,,,
0.044248,0.13548,666.32,,,,,,
0.044503,0.13627,667.14,,,,,,
0.044759,0.13701,668.73,,,,,,
0.044995,0.13774,670.32,,,,,,
0.04525,0.1385,670.57,,,,,,
0.045504,0.13924,671.97,,,,,,
0.045757,0.13998,673.16,,,,,,
0.046003,0.14072,674.13,,,,,,
0.046241,0.14146,675.08,,,,,,
0.046489,0.1422,676.48,,,,,,
0.046744,0.14302,677.71,,,,,,
0.046992,0.14383,678.72,,,,,,
0.047225,0.14454,679.59,,,,,,
0.047478,0.14538,681.33,,,,,,
0.047732,0.14616,682.25,,,,,,
0.047984,0.14697,683.69,,,,,,
0.048213,0.14771,685.06,,,,,,
0.048456,0.14848,685.88,,,,,,
0.048699,0.14925,687.44,,,,,,
0.048948,0.15003,688.1,,,,,,
0.049177,0.15072,689.78,,,,,,
0.04942,0.15149,690.68,,,,,,
0.049664,0.15223,691.45,,,,,,
0.049911,0.153,692.71,,,,,,
0.050137,0.1537,693.59,,,,,,
0.050386,0.15443,694.82,,,,,,
0.050626,0.15515,696.5,,,,,,
0.050873,0.15588,697.24,,,,,,
0.051127,0.15661,698.53,,,,,,
0.051361,0.15738,699.47,,,,,,
0.051616,0.15811,700.79,,,,,,
0.051876,0.15895,702.09,,,,,,
0.052131,0.15975,703.15,,,,,,
0.052363,0.16044,704.52,,,,,,
0.052609,0.16125,704.82,,,,,,
0.052859,0.16197,706.5,,,,,,
0.053106,0.16273,707.84,,,,,,
0.053336,0.16346,708.67,,,,,,
0.053579,0.16415,709.77,,,,,,
0.053826,0.1649,711.28,,,,,,
0.054078,0.16567,712.13,,,,,,
0.054311,0.16634,713.68,,,,,,
0.054566,0.16711,714.45,,,,,,
0.054816,0.16787,715.76,,,,,,
0.055068,0.16862,717.21,,,,,,
0.055306,0.16932,717.45,,,,,,
0.055557,0.17003,719.13,,,,,,
0.055805,0.17079,719.97,,,,,,
0.056066,0.17151,720.87,,,,,,
0.056301,0.17226,722.63,,,,,,
0.056585,0.17306,723.71,,,,,,
0.056851,0.17381,725.22,,,,,,
0.057104,0.17456,726.18,,,,,,
0.057363,0.17528,727.46,,,,,,
0.057592,0.17599,728.88,,,,,,
0.057847,0.17671,729.29,,,,,,
0.058098,0.17742,730.97,,,,,,
0.058346,0.17811,731.08,,,,,,
0.058581,0.17881,732.9,,,,,,
0.058834,0.17956,734.28,,,,,,
0.059088,0.18029,734.41,,,,,,
0.059339,0.18102,736.76,,,,,,
0.059572,0.18174,737.34,,,,,,
0.059827,0.18253,738.35,,,,,,
0.060076,0.18331,740.01,,,,,,
0.060331,0.18407,740.12,,,,,,
0.060563,0.18473,741.97,,,,,,
0.060809,0.18552,742.96,,,,,,
0.061056,0.18622,744.46,,,,,,
0.061303,0.18701,745.54,,,,,,
0.061537,0.18768,746.12,,,,,,
0.061787,0.18842,748.01,,,,,,
0.062033,0.18917,748.68,,,,,,
0.06228,0.18988,749.22,,,,,,
0.062527,0.19058,750.69,,,,,,
0.062756,0.19129,752.05,,,,,,
0.063007,0.192,752.83,,,,,,
0.063254,0.19273,754.29,,,,,,
0.0635,0.19344,755.26,,,,,,
0.063728,0.19407,756.25,,,,,,
0.063974,0.19481,757.07,,,,,,
0.064218,0.1955,758.84,,,,,,
0.064474,0.19631,760.45,,,,,,
0.064704,0.19699,760.9,,,,,,
0.064948,0.19772,762.53,,,,,,
0.065194,0.19849,763.77,,,,,,
0.065442,0.19924,764.31,,,,,,
0.065669,0.19989,765.74,,,,,,
0.065921,0.20063,766.82,,,,,,
0.066169,0.2014,767.8,,,,,,
0.066431,0.20218,768.96,,,,,,
0.066661,0.20284,770.15,,,,,,
0.066913,0.20353,771.31,,,,,,
0.067188,0.20434,772.14,,,,,,
0.067458,0.20511,773.63,,,,,,
0.067693,0.2058,774.9,,,,,,
0.067937,0.2065,775.54,,,,,,
0.06818,0.20719,777.23,,,,,,
0.068427,0.20789,777.99,,,,,,
0.068679,0.20862,779.42,,,,,,
0.068909,0.20927,780.43,,,,,,
0.069152,0.20997,781.27,,,,,,
0.069399,0.21062,782.65,,,,,,
0.069645,0.21131,783.63,,,,,,
0.069881,0.21196,784.83,,,,,,
0.070134,0.21269,785.96,,,,,,
0.070396,0.21342,786.9,,,,,,
0.070643,0.21407,788.55,,,,,,
0.070871,0.21469,789.05,,,,,,
0.071126,0.21541,790.62,,,,,,
0.071377,0.21614,791.59,,,,,,
0.071625,0.21687,792.16,,,,,,
0.071854,0.21751,793.63,,,,,,
0.072097,0.21831,795.23,,,,,,
0.072341,0.21903,796.19,,,,,,
0.072588,0.21972,797.36,,,,,,
0.072831,0.22048,798.13,,,,,,
0.073088,0.22123,799.52,,,,,,
0.07334,0.22199,800.64,,,,,,
0.073601,0.22275,801.63,,,,,,
0.073847,0.22346,803.26,,,,,,
0.074081,0.22418,804.29,,,,,,
0.074338,0.2249,805.39,,,,,,
0.07459,0.22566,806.54,,,,,,
0.074844,0.22638,807.39,,,,,,
0.075071,0.22698,808.76,,,,,,
0.07531,0.22767,809.53,,,,,,
0.075557,0.22834,811.18,,,,,,
0.075807,0.22903,811.69,,,,,,
0.076042,0.22971,812.73,,,,,,
0.076289,0.23035,814.14,,,,,,
0.076539,0.2311,815.36,,,,,,
0.076791,0.23178,815.82,,,,,,
0.077026,0.23249,817.74,,,,,,
0.077281,0.23321,818.33,,,,,,
0.077534,0.23395,820.03,,,,,,
0.077782,0.2347,820.73,,,,,,
0.078011,0.23534,821.67,,,,,,
0.078261,0.23605,823.18,,,,,,
0.078515,0.23676,824.12,,,,,,
0.078764,0.23747,825.27,,,,,,
0.078995,0.23811,826.34,,,,,,
0.07925,0.23882,827.19,,,,,,
0.079499,0.23949,828.86,,,,,,
0.079752,0.24024,829.8,,,,,,
0.079999,0.24091,830.85,,,,,,
0.080231,0.24157,832.24,,,,,,
0.080477,0.24225,833.09,,,,,,
0.080728,0.24292,834.3,,,,,,
0.080983,0.24362,835.44,,,,,,
0.08122,0.24426,836.27,,,,,,
0.081475,0.24496,837.59,,,,,,
0.081726,0.24567,838.26,,,,,,
0.081975,0.2463,839.8,,,,,,
0.082208,0.24694,840.27,,,,,,
0.082456,0.2476,842.28,,,,,,
0.082714,0.24827,843.08,,,,,,
0.082962,0.24894,843.99,,,,,,
0.083195,0.24953,845.48,,,,,,
0.083452,0.25022,846.88,,,,,,
0.083703,0.25093,847.77,,,,,,
0.083959,0.25163,848.69,,,,,,
0.084188,0.25226,849.41,,,,,,
0.084441,0.25296,851.09,,,,,,
0.084695,0.2537,851.84,,,,,,
0.084947,0.25443,852.52,,,,,,
0.085203,0.25512,854.31,,,,,,
0.085444,0.25585,855.7,,,,,,
0.085694,0.25655,856.64,,,,,,
0.085946,0.25732,858.08,,,,,,
0.086201,0.25802,859.0,,,,,,
0.086435,0.25868,860.14,,,,,,
0.086692,0.25944,861.01,,,,,,
0.086951,0.26017,862.7,,,,,,
0.087199,0.26086,863.85,,,,,,
0.087428,0.26146,864.03,,,,,,
0.08768,0.26215,865.49,,,,,,
0.087935,0.26288,866.15,,,,,,
0.088193,0.26353,867.9,,,,,,
0.088428,0.26418,869.32,,,,,,
0.08868,0.26488,869.69,,,,,,
0.088934,0.26557,871.48,,,,,,
0.089186,0.26626,872.06,,,,,,
0.08942,0.26692,873.48,,,,,,
0.089675,0.2676,874.77,,,,,,
0.089928,0.26833,875.68,,,,,,
0.090183,0.26902,877.03,,,,,,
0.090445,0.26977,878.02,,,,,,
0.090675,0.27037,878.36,,,,,,
0.090928,0.27108,880.32,,,,,,
0.091181,0.27177,881.23,,,,,,
0.09143,0.27245,882.76,,,,,,
0.091665,0.27307,883.2,,,,,,
0.091916,0.27376,884.55,,,,,,
0.092169,0.2744,885.78,,,,,,
0.092426,0.27513,886.55,,,,,,
0.092659,0.27574,887.53,,,,,,
0.092911,0.27643,888.74,,,,,,
0.093167,0.27711,889.63,,,,,,
0.093421,0.27778,891.53,,,,,,
0.093657,0.27844,892.43,,,,,,
0.093918,0.27911,893.94,,,,,,
0.094164,0.27976,894.68,,,,,,
0.094411,0.28042,895.12,,,,,,
0.09464,0.28099,896.63,,,,,,
0.094883,0.28161,897.17,,,,,,
0.095126,0.28225,898.67,,,,,,
0.095372,0.28286,899.74,,,,,,
0.095602,0.2835,900.72,,,,,,
0.095852,0.28411,902.07,,,,,,
0.096101,0.28476,902.83,,,,,,
0.096349,0.2854,903.98,,,,,,
0.096607,0.2861,906.02,,,,,,
0.096842,0.28672,905.86,,,,,,
0.097092,0.28742,908.18,,,,,,
0.09734,0.2881,908.48,,,,,,
0.097586,0.28878,909.64,,,,,,
0.097822,0.28944,911.62,,,,,,
0.098082,0.2902,911.7,,,,,,
0.098339,0.2909,913.55,,,,,,
0.098586,0.29157,914.57,,,,,,
0.098819,0.29222,915.5,,,,,,
0.099074,0.29292,916.72,,,,,,
0.099327,0.29363,917.17,,,,,,
0.099581,0.29433,918.78,,,,,,
0.099813,0.29497,919.68,,,,,,
0.10007,0.29565,920.77,,,,,,
0.10032,0.29628,922.34,,,,,,
0.10057,0.29699,922.88,,,,,,
0.1008,0.29758,924.8,,,,,,
0.10105,0.29824,926.22,,,,,,
0.1013,0.29885,926.83,,,,,,
0.10155,0.29952,927.6,,,,,,
0.1018,0.3002,928.12,,,,,,
0.10203,0.30082,929.81,,,,,,
0.10228,0.30149,930.93,,,,,,
0.10252,0.30217,931.35,,,,,,
0.10277,0.30279,933.0,,,,,,
0.10299,0.30346,934.01,,,,,,
0.10325,0.30412,935.85,,,,,,
0.10351,0.30478,936.59,,,,,,
0.10376,0.30545,937.28,,,,,,
0.10399,0.30609,938.24,,,,,,
0.10425,0.30677,940.29,,,,,,
0.1045,0.30744,941.16,,,,,,
0.10475,0.30807,942.31,,,,,,
0.10499,0.3087,943.05,,,,,,
0.10523,0.30929,944.36,,,,,,
0.10549,0.30999,945.24,,,,,,
0.10574,0.31062,945.91,,,,,,
0.10597,0.31121,947.32,,,,,,
0.10623,0.31187,948.2,,,,,,
0.10648,0.31249,949.87,,,,,,
0.10673,0.31312,950.54,,,,,,
0.10696,0.31372,951.49,,,,,,
0.10721,0.31434,952.93,,,,,,
0.10746,0.31493,953.89,,,,,,
0.1077,0.31555,955.2,,,,,,
0.10795,0.31618,956.34,,,,,,
0.10818,0.31678,956.83,,,,,,
0.10844,0.31739,958.3,,,,,,
0.10869,0.31802,959.37,,,,,,
0.10894,0.3187,960.71,,,,,,
0.10917,0.31932,962.0,,,,,,
0.10943,0.31999,962.31,,,,,,
0.10967,0.32064,964.02,,,,,,
0.10992,0.32133,964.55,,,,,,
0.11015,0.32195,965.77,,,,,,
0.11039,0.3226,967.29,,,,,,
0.11064,0.32329,968.06,,,,,,
0.11089,0.32397,969.44,,,,,,
0.11111,0.32455,970.74,,,,,,
0.11136,0.32524,971.78,,,,,,
0.11161,0.32589,972.94,,,,,,
0.11185,0.32655,973.64,,,,,,
0.11209,0.32716,974.61,,,,,,
0.11234,0.32784,976.12,,,,,,
0.1126,0.32853,977.0,,,,,,
0.11285,0.32914,978.54,,,,,,
0.1131,0.32982,979.89,,,,,,
0.11333,0.33041,980.18,,,,,,
0.11359,0.33105,982.01,,,,,,
0.11385,0.3317,982.62,,,,,,
0.1141,0.33235,983.92,,,,,,
0.11434,0.33296,984.84,,,,,,
0.11459,0.33361,986.21,,,,,,
0.11485,0.33428,987.68,,,,,,
0.1151,0.33493,988.16,,,,,,
0.11533,0.33555,989.25,,,,,,
0.11558,0.33622,990.65,,,,,,
0.11583,0.33684,990.92,,,,,,
0.11609,0.33748,992.57,,,,,,
0.11632,0.3381,993.0,,,,,,
0.11657,0.33873,995.11,,,,,,
0.11682,0.3394,996.21,,,,,,
0.11707,0.33999,996.38,,,,,,
0.11731,0.3406,997.86,,,,,,
0.11756,0.34124,998.43,,,,,,
0.11781,0.34185,999.93,,,,,,
0.11807,0.34252,1001.1,,,,,,
0.1183,0.34307,1001.5,,,,,,
0.11855,0.34371,1003.0,,,,,,
0.1188,0.34432,1003.7,,,,,,
0.11905,0.34495,1005.7,,,,,,
0.11929,0.34552,1006.8,,,,,,
0.11953,0.34613,1007.8,,,,,,
0.11979,0.34674,1008.6,,,,,,
0.12004,0.34737,1009.9,,,,,,
0.12029,0.34798,1010.7,,,,,,
0.12053,0.34855,1012.1,,,,,,
0.12078,0.34916,1012.8,,,,,,
0.12103,0.34979,1014.2,,,,,,
0.12128,0.3504,1015.2,,,,,,
0.12152,0.351,1016.0,,,,,,
0.12178,0.35163,1017.4,,,,,,
0.12204,0.3523,1018.5,,,,,,
0.12229,0.35293,1019.9,,,,,,
0.12251,0.35353,1020.9,,,,,,
0.12276,0.3542,1022.1,,,,,,
0.123,0.35479,1023.6,,,,,,
0.12325,0.35546,1024.2,,,,,,
0.12348,0.35606,1025.8,,,,,,
0.12373,0.35669,1026.9,,,,,,
0.12398,0.35739,1027.4,,,,,,
0.12423,0.35802,1029.0,,,,,,
0.12448,0.35869,1029.8,,,,,,
0.12472,0.35928,1031.0,,,,,,
0.12496,0.35991,1032.4,,,,,,
0.12521,0.36054,1033.3,,,,,,
0.12546,0.36112,1033.4,,,,,,
0.12569,0.36174,1035.0,,,,,,
0.12594,0.36234,1036.1,,,,,,
0.12619,0.36293,1037.6,,,,,,
0.12644,0.36356,1038.5,,,,,,
0.12667,0.36412,1039.2,,,,,,
0.12692,0.36475,1040.2,,,,,,
0.12716,0.36538,1041.6,,,,,,
0.12741,0.366,1042.7,,,,,,
0.12764,0.36657,1043.2,,,,,,
0.12789,0.36722,1044.9,,,,,,
0.12814,0.36784,1046.3,,,,,,
0.12838,0.36848,1046.6,,,,,,
0.12862,0.36906,1048.1,,,,,,
0.12887,0.36969,1048.7,,,,,,
0.12912,0.37028,1049.8,,,,,,
0.12938,0.37093,1051.3,,,,,,
0.12963,0.37153,1051.9,,,,,,
0.12986,0.37211,1053.8,,,,,,
0.13012,0.37271,1054.1,,,,,,
0.13037,0.37336,1055.3,,,,,,
0.13062,0.37398,1056.6,,,,,,
0.13086,0.37455,1057.2,,,,,,
0.13111,0.37513,1058.6,,,,,,
0.13136,0.37575,1059.5,,,,,,
0.13162,0.3764,1060.9,,,,,,
0.13185,0.37693,1062.0,,,,,,
0.13211,0.37755,1062.5,,,,,,
0.13236,0.37813,1064.5,,,,,,
0.13262,0.37878,1065.5,,,,,,
0.13285,0.37934,1065.9,,,,,,
0.1331,0.37992,1067.8,,,,,,
0.13336,0.38054,1068.5,,,,,,
0.13361,0.38113,1069.7,,,,,,
0.13384,0.38169,1070.2,,,,,,
0.1341,0.38227,1071.0,,,,,,
0.13435,0.38288,1073.0,,,,,,
0.1346,0.38353,1073.8,,,,,,
0.13484,0.38411,1075.5,,,,,,
0.13509,0.38476,1076.1,,,,,,
0.13534,0.38537,1077.1,,,,,,
0.13559,0.38602,1078.4,,,,,,
0.13584,0.38666,1079.4,,,,,,
0.13608,0.38727,1080.6,,,,,,
0.13634,0.38792,1081.9,,,,,,
0.13659,0.38854,1082.3,,,,,,
0.13684,0.38917,1084.4,,,,,,
0.13708,0.38979,1084.7,,,,,,
0.13733,0.3904,1086.2,,,,,,
0.13759,0.39103,1087.6,,,,,,
0.13784,0.39165,1088.1,,,,,,
0.13808,0.3922,1089.1,,,,,,
0.13833,0.39284,1090.2,,,,,,
0.13858,0.39345,1091.7,,,,,,
0.13884,0.39405,1093.0,,,,,,
0.13907,0.39461,1092.9,,,,,,
0.13932,0.39521,1094.5,,,,,,
0.13958,0.39585,1095.8,,,,,,
0.13983,0.39646,1096.5,,,,,,
0.14007,0.39703,1098.1,,,,,,
0.14032,0.39765,1098.5,,,,,,
0.14058,0.39831,1100.5,,,,,,
0.14084,0.39895,1100.7,,,,,,
0.14109,0.39955,1102.3,,,,,,
0.14132,0.4001,1103.1,,,,,,
0.14158,0.40074,1103.8,,,,,,
0.14183,0.40134,1105.5,,,,,,
0.14208,0.40197,1106.6,,,,,,
0.14231,0.40249,1107.5,,,,,,
0.14256,0.40306,1108.4,,,,,,
0.14281,0.40367,1109.4,,,,,,
0.14306,0.40427,1110.3,,,,,,
0.14329,0.40481,1112.0,,,,,,
0.14354,0.40538,1112.7,,,,,,
0.14379,0.40598,1113.8,,,,,,
0.14404,0.40656,1114.5,,,,,,
0.14427,0.4071,1115.6,,,,,,
0.14452,0.40769,1117.5,,,,,,
0.14477,0.40827,1117.9,,,,,,
0.14502,0.40883,1119.4,,,,,,
0.14525,0.40938,1120.0,,,,,,
0.1455,0.40992,1120.3,,,,,,
0.14575,0.41049,1122.2,,,,,,
0.146,0.41103,1122.4,,,,,,
0.14623,0.41157,1123.7,,,,,,
0.14648,0.41214,1124.7,,,,,,
0.14672,0.41273,1126.2,,,,,,
0.14697,0.4133,1127.0,,,,,,
0.14722,0.4139,1127.9,,,,,,
0.14745,0.41446,1129.3,,,,,,
0.1477,0.41509,1130.9,,,,,,
0.14794,0.41568,1131.7,,,,,,
0.14819,0.41628,1132.9,,,,,,
0.14842,0.41688,1133.5,,,,,,
0.14867,0.4175,1134.6,,,,,,
0.14893,0.41812,1136.3,,,,,,
0.14917,0.41873,1136.4,,,,,,
0.1494,0.41929,1138.0,,,,,,
0.14965,0.41988,1138.7,,,,,,
0.1499,0.4205,1140.1,,,,,,
0.15015,0.42109,1141.5,,,,,,
0.15038,0.42163,1142.1,,,,,,
0.15063,0.42219,1143.4,,,,,,
0.1509,0.42284,1144.5,,,,,,
0.15115,0.42341,1144.9,,,,,,
0.15138,0.42394,1146.6,,,,,,
0.15163,0.4245,1147.2,,,,,,
0.15187,0.42509,1148.5,,,,,,
0.15212,0.42568,1149.5,,,,,,
0.15237,0.42624,1150.4,,,,,,
0.1526,0.4268,1151.6,,,,,,
0.15285,0.4274,1152.2,,,,,,
0.1531,0.42799,1153.1,,,,,,
0.15335,0.4286,1154.6,,,,,,
0.15358,0.42914,1155.2,,,,,,
0.15383,0.42975,1156.6,,,,,,
0.15408,0.43031,1157.4,,,,,,
0.15433,0.4309,1158.6,,,,,,
0.15455,0.43142,1160.2,,,,,,
0.1548,0.43198,1160.8,,,,,,
0.15504,0.43257,1162.1,,,,,,
0.15529,0.43312,1162.9,,,,,,
0.15552,0.43368,1164.1,,,,,,
0.15577,0.43423,1165.5,,,,,,
0.15602,0.4348,1165.6,,,,,,
0.15626,0.43535,1166.6,,,,,,
0.15649,0.43587,1168.2,,,,,,
0.15674,0.43646,1168.8,,,,,,
0.15699,0.43701,1170.1,,,,,,
0.15723,0.43757,1170.6,,,,,,
0.15747,0.4381,1171.3,,,,,,
0.15772,0.43864,1173.5,,,,,,
0.15797,0.43917,1173.8,,,,,,
0.15821,0.43972,1175.6,,,,,,
0.15846,0.44028,1175.8,,,,,,
0.15869,0.44081,1176.5,,,,,,
0.15894,0.44132,1178.2,,,,,,
0.15919,0.44188,1178.6,,,,,,
0.15944,0.44243,1179.7,,,,,,
0.15968,0.44298,1181.1,,,,,,
0.15993,0.44356,1182.1,,,,,,
0.16017,0.44413,1183.9,,,,,,
0.16042,0.44472,1184.6,,,,,,
0.16065,0.44527,1185.8,,,,,,
0.16089,0.44587,1186.9,,,,,,
0.16115,0.44649,1187.3,,,,,,
0.1614,0.44707,1188.3,,,,,,
0.16163,0.44764,1189.7,,,,,,
0.16188,0.44822,1191.0,,,,,,
0.16212,0.44879,1191.9,,,,,,
0.16237,0.44938,1192.4,,,,,,
0.1626,0.44992,1194.0,,,,,,
0.16285,0.45052,1195.3,,,,,,
0.1631,0.4511,1195.8,,,,,,
0.16335,0.45165,1197.3,,,,,,
0.1636,0.45223,1197.7,,,,,,
0.16383,0.45275,1198.4,,,,,,
0.16408,0.45329,1199.9,,,,,,
0.16433,0.45386,1200.9,,,,,,
0.16458,0.45444,1202.3,,,,,,
0.16481,0.45495,1203.0,,,,,,
0.16506,0.4555,1203.7,,,,,,
0.16531,0.45613,1205.0,,,,,,
0.16556,0.45671,1205.5,,,,,,
0.16578,0.45725,1207.0,,,,,,
0.16603,0.45785,1207.9,,,,,,
0.16628,0.4584,1208.2,,,,,,
0.16653,0.45896,1210.4,,,,,,
0.16677,0.45951,1210.7,,,,,,
0.16702,0.46008,1211.8,,,,,,
0.16726,0.46065,1212.6,,,,,,
0.16751,0.46122,1213.9,,,,,,
0.16775,0.46173,1215.3,,,,,,
0.16799,0.46228,1215.4,,,,,,
0.16824,0.46285,1216.8,,,,,,
0.16849,0.46341,1217.9,,,,,,
0.16874,0.46398,1219.0,,,,,,
0.16897,0.46449,1220.1,,,,,,
0.16922,0.46506,1221.0,,,,,,
0.16947,0.4656,1222.1,,,,,,
0.16972,0.46617,1223.4,,,,,,
0.16994,0.46665,1224.0,,,,,,
0.17019,0.46719,1225.4,,,,,,
0.17044,0.46772,1226.6,,,,,,
0.17069,0.46827,1227.0,,,,,,
0.17093,0.46878,1227.8,,,,,,
0.17117,0.46931,1228.8,,,,,,
0.17142,0.46984,1230.5,,,,,,
0.17166,0.47038,1231.8,,,,,,
0.17189,0.47089,1232.0,,,,,,
0.17214,0.4714,1232.9,,,,,,
0.17239,0.472,1233.9,,,,,,
0.17264,0.47256,1235.1,,,,,,
0.17286,0.4731,1235.7,,,,,,
0.17311,0.47364,1236.1,,,,,,
0.17336,0.47422,1238.2,,,,,,
0.17361,0.47481,1239.1,,,,,,
0.17384,0.47535,1239.4,,,,,,
0.17409,0.47591,1240.9,,,,,,
0.17434,0.47648,1241.6,,,,,,
0.17458,0.47706,1243.0,,,,,,
0.17483,0.47762,1244.4,,,,,,
0.17506,0.47816,1244.6,,,,,,
0.17531,0.47874,1246.2,,,,,,
0.17556,0.47931,1247.0,,,,,,
0.17581,0.47984,1248.0,,,,,,
0.17604,0.48034,1248.7,,,,,,
0.17629,0.48088,1249.6,,,,,,
0.17654,0.48141,1250.8,,,,,,
0.17679,0.48197,1251.4,,,,,,
0.17702,0.48247,1252.8,,,,,,
0.17727,0.48305,1254.3,,,,,,
0.17752,0.48359,1254.1,,,,,,
0.17777,0.48414,1255.7,,,,,,
0.178,0.4847,1257.2,,,,,,
0.17825,0.48523,1257.8,,,,,,
0.1785,0.48581,1259.5,,,,,,
0.17875,0.48634,1259.9,,,,,,
0.17898,0.48684,1260.6,,,,,,
0.17923,0.4874,1261.7,,,,,,
0.17947,0.48793,1262.8,,,,,,
0.17972,0.48848,1264.0,,,,,,
0.17996,0.48904,1264.9,,,,,,
0.18019,0.48951,1265.3,,,,,,
0.18044,0.49004,1266.5,,,,,,
0.18069,0.49062,1267.4,,,,,,
0.18093,0.49114,1268.5,,,,,,
0.18116,0.49165,1269.1,,,,,,
0.18141,0.4922,1270.2,,,,,,
0.18166,0.49272,1271.3,,,,,,
0.18191,0.49328,1272.2,,,,,,
0.18214,0.49374,1273.2,,,,,,
0.18239,0.49432,1274.8,,,,,,
0.18264,0.4948,1274.8,,,,,,
0.18289,0.49532,1276.0,,,,,,
0.18311,0.49582,1276.2,,,,,,
0.18336,0.49634,1277.3,,,,,,
0.18361,0.49686,1278.9,,,,,,
0.18385,0.49739,1278.9,,,,,,
0.18409,0.49788,1280.5,,,,,,
0.18434,0.49843,1282.1,,,,,,
0.18459,0.49898,1283.0,,,,,,
0.18484,0.4995,1284.0,,,,,,
0.18506,0.5,1283.6,,,,,,
0.18532,0.50057,1285.3,,,,,,
0.18557,0.50115,1286.9,,,,,,
0.18581,0.5017,1286.8,,,,,,
0.18606,0.50224,1289.0,,,,,,
0.18629,0.50279,1289.6,,,,,,
0.18654,0.50334,1290.1,,,,,,
0.18679,0.50392,1291.3,,,,,,
0.18703,0.50447,1291.5,,,,,,
0.18727,0.50498,1293.4,,,,,,
0.18751,0.50553,1293.8,,,,,,
0.18776,0.5061,1295.0,,,,,,
0.18801,0.50665,1296.2,,,,,,
0.18824,0.50714,1296.5,,,,,,
0.18849,0.50766,1297.9,,,,,,
0.18874,0.5082,1298.8,,,,,,
0.18898,0.50872,1299.4,,,,,,
0.18921,0.50921,1300.8,,,,,,
0.18946,0.50976,1301.1,,,,,,
0.18971,0.5103,1302.4,,,,,,
0.18996,0.51085,1303.2,,,,,,
0.19019,0.51134,1303.8,,,,,,
0.19044,0.51188,1305.2,,,,,,
0.19069,0.51242,1305.7,,,,,,
0.19094,0.51299,1307.2,,,,,,
0.19119,0.51356,1307.6,,,,,,
0.19142,0.51403,1307.9,,,,,,
0.19167,0.51456,1309.7,,,,,,
0.19192,0.51511,1310.0,,,,,,
0.19217,0.51565,1311.2,,,,,,
0.1924,0.51613,1312.6,,,,,,
0.19264,0.51665,1312.6,,,,,,
0.19289,0.51719,1314.0,,,,,,
0.19313,0.51772,1315.3,,,,,,
0.19336,0.51819,1315.3,,,,,,
0.19361,0.5187,1316.4,,,,,,
0.19385,0.51924,1316.8,,,,,,
0.19411,0.51975,1317.9,,,,,,
0.19434,0.52026,1319.0,,,,,,
0.19458,0.52075,1319.9,,,,,,
0.19484,0.52129,1320.9,,,,,,
0.19509,0.5218,1321.5,,,,,,
0.19532,0.52228,1322.4,,,,,,
0.19557,0.52279,1323.5,,,,,,
0.19582,0.52333,1324.6,,,,,,
0.19607,0.52384,1325.1,,,,,,
0.1963,0.52432,1326.1,,,,,,
0.19656,0.52484,1326.3,,,,,,
0.19681,0.52535,1327.1,,,,,,
0.19705,0.52586,1327.4,,,,,,
0.1973,0.52639,1329.5,,,,,,
0.19754,0.52689,1330.6,,,,,,
0.19779,0.52744,1329.9,,,,,,
0.19804,0.52797,1331.7,,,,,,
0.19829,0.52853,1332.2,,,,,,
0.19852,0.52904,1332.7,,,,,,
0.19876,0.52958,1333.4,,,,,,
0.19901,0.53012,1333.7,,,,,,
0.19926,0.53067,1335.1,,,,,,
0.19949,0.53115,1335.9,,,,,,
0.19974,0.53172,1336.5,,,,,,
0.2,0.53227,1338.1,,,,,,
0.20024,0.53279,1337.2,,,,,,
0.20048,0.53329,1339.1,,,,,,
0.20073,0.53385,1339.7,,,,,,
0.20098,0.53438,1340.7,,,,,,
0.20123,0.53489,1341.3,,,,,,
0.20146,0.53537,1341.0,,,,,,
0.20171,0.53585,1342.2,,,,,,
0.20195,0.53638,1342.6,,,,,,
0.2022,0.53689,1343.2,,,,,,
0.20245,0.53742,1344.2,,,,,,
0.20268,0.5379,1343.9,,,,,,
0.20292,0.53843,1344.3,,,,,,
0.20318,0.53899,1345.1,,,,,,
0.20343,0.53955,1345.0,,,,,,
0.20366,0.54003,1345.9,,,,,,
0.20391,0.54058,1346.4,,,,,,
0.20415,0.54109,1346.4,,,,,,
0.2044,0.5416,1347.1,,,,,,
0.20464,0.54211,1346.3,,,,,,
0.20489,0.54263,1347.4,,,,,,
0.20513,0.54314,1347.1,,,,,,
0.20538,0.54365,1347.0,,,,,,
0.20561,0.54413,1347.4,,,,,,
0.20586,0.54466,1346.8,,,,,,
0.20611,0.54517,1347.1,,,,,,
0.20636,0.5457,1346.6,,,,,,
0.20659,0.54618,1346.2,,,,,,
0.20684,0.54669,1346.5,,,,,,
0.20708,0.5472,1344.9,,,,,,
0.20733,0.5477,1345.3,,,,,,
0.20758,0.54826,1344.9,,,,,,
0.20782,0.54873,1343.0,,,,,,
0.20807,0.54923,1342.7,,,,,,
0.20832,0.54974,1341.7,,,,,,
0.20857,0.55025,1340.6,,,,,,
0.20881,0.55077,1338.8,,,,,,
0.20905,0.55128,1337.3,,,,,,
0.20931,0.55182,1336.1,,,,,,
0.20955,0.55233,1334.7,,,,,,
0.20978,0.55281,1333.5,,,,,,
0.21003,0.55331,1331.2,,,,,,
0.21028,0.55385,1328.8,,,,,,
0.21053,0.55439,1327.2,,,,,,
0.21076,0.55493,1324.8,,,,,,
0.21101,0.55548,1321.1,,,,,,
0.21126,0.55606,1318.2,,,,,,
0.2115,0.55661,1314.7,,,,,,
0.21173,0.55715,1311.9,,,,,,
0.21198,0.55774,1307.3,,,,,,
0.21223,0.5583,1301.7,,,,,,
0.21248,0.55889,1296.6,,,,,,
0.21271,0.55946,1290.0,,,,,,
0.21296,0.56005,1280.7,,,,,,
0.21321,0.56067,1266.0,,,,,,
0.21346,0.56135,1247.2,,,,,,
0.21371,0.56199,1226.7,,,,,,
0.21394,0.56266,1204.8,,,,,,
0.21418,0.56325,1188.1,,,,,,
0.21443,0.56391,1168.0,,,,,,
0.21468,0.56465,1139.6,,,,,,
0.21492,0.56545,1090.6,,,,,,
0.21516,0.56644,1026.3,,,,,,
0.21541,0.56722,992.66,,,,,,
0.21566,0.56784,976.93,,,,,,
0.21589,0.56847,960.78,,,,,,
0.21614,0.5691,948.99,,,,,,
0.21639,0.56969,937.92,,,,,,
0.21664,0.57029,929.26,,,,,,
0.21687,0.57081,922.02,,,,,,
0.21712,0.57139,912.22,,,,,,
0.21737,0.57199,904.49,,,,,,
0.21761,0.57251,899.88,,,,,,
0.21785,0.573,895.71,,,,,,
0.21809,0.57354,891.98,,,,,,
0.21834,0.57408,888.58,,,,,,
0.21859,0.57461,886.12,,,,,,
0.21884,0.57512,883.22,,,,,,
0.21907,0.5756,879.97,,,,,,
0.21932,0.57614,876.99,,,,,,
0.21957,0.5767,873.29,,,,,,
0.21981,0.57717,868.87,,,,,,
0.22005,0.57768,864.88,,,,,,
0.2203,0.57823,860.09,,,,,,
0.22055,0.57874,856.37,,,,,,
0.2208,0.57926,851.98,,,,,,
0.22103,0.57976,845.96,,,,,,
0.22127,0.58031,836.28,,,,,,
0.22152,0.58087,831.97,,,,,,
0.22177,0.58139,827.14,,,,,,
0.222,0.58186,822.8,,,,,,
0.22224,0.58237,818.87,,,,,,
0.22249,0.5829,815.31,,,,,,
0.22273,0.5834,809.99,,,,,,
0.22296,0.5839,806.74,,,,,,
0.2232,0.58441,802.96,,,,,,
0.22345,0.58494,799.73,,,,,,
0.22369,0.58547,796.33,,,,,,
0.22392,0.58596,792.53,,,,,,
0.22416,0.58649,787.87,,,,,,
0.22442,0.58709,782.37,,,,,,
0.22467,0.58767,775.9,,,,,,
0.22492,0.58819,770.02,,,,,,
0.22515,0.5887,765.35,,,,,,
0.2254,0.58925,758.18,,,,,,
0.22565,0.58981,750.87,,,,,,
0.2259,0.59038,741.54,,,,,,
0.22613,0.59092,731.18,,,,,,
0.22637,0.59146,718.81,,,,,,
0.22662,0.59208,704.49,,,,,,
0.22687,0.59264,688.5,,,,,,
0.2271,0.59315,680.54,,,,,,
0.22734,0.59371,672.19,,,,,,
0.22759,0.59428,661.2,,,,,,
0.22784,0.59499,634.21,,,,,,
0.22807,0.59554,618.69,,,,,,
0.22833,0.59609,611.0,,,,,,
0.22858,0.59668,606.71,,,,,,
0.22883,0.5972,603.41,,,,,,
0.22906,0.59767,600.5,,,,,,
0.2293,0.59819,597.56,,,,,,
0.22955,0.59871,594.03,,,,,,
0.22981,0.59925,589.07,,,,,,
0.23006,0.59978,583.52,,,,,,
0.23028,0.60029,578.53,,,,,,
0.23053,0.60081,572.56,,,,,,
0.23078,0.60137,566.68,,,,,,
0.23103,0.60186,563.79,,,,,,
0.23126,0.60235,561.33,,,,,,
0.23151,0.60287,559.39,,,,,,
0.23176,0.60336,556.57,,,,,,
0.23201,0.60387,554.31,,,,,,
0.23224,0.60434,551.64,,,,,,
0.23248,0.60483,549.06,,,,,,
0.23274,0.60534,546.04,,,,,,
0.23299,0.60584,542.61,,,,,,
0.23322,0.60631,539.55,,,,,,
0.23346,0.6068,535.7,,,,,,
0.23372,0.60731,530.81,,,,,,
0.23399,0.60789,525.28,,,,,,
0.23423,0.6084,519.51,,,,,,
0.23449,0.60894,512.28,,,,,,
0.23473,0.60948,504.31,,,,,,
0.23498,0.61002,494.43,,,,,,
0.23521,0.61054,482.32,,,,,,
0.23546,0.61113,466.61,,,,,,
0.23571,0.61174,452.86,,,,,,
0.23596,0.61236,436.57,,,,,,
0.23621,0.61297,418.19,,,,,,
0.23644,0.61355,401.27,,,,,,
0.23668,0.6142,379.22,,,,,,
0.23694,0.61485,354.67,,,,,,
0.23718,0.61562,314.61,,,,,,
0.23741,0.61618,298.6,,,,,,
0.23766,0.61671,288.54,,,,,,
0.23791,0.61725,281.47,,,,,,
0.23815,0.61778,274.81,,,,,,
0.23839,0.61826,267.93,,,,,,
0.23863,0.61881,259.09,,,,,,
0.23888,0.61936,245.76,,,,,,
0.23913,0.61993,232.95,,,,,,
0.23936,0.62043,222.87,,,,,,
0.23961,0.62099,211.96,,,,,,
0.23986,0.62157,197.51,,,,,,
0.2401,0.6221,187.08,,,,,,
0.24033,0.62263,175.01,,,,,,
0.24058,0.62323,161.86,,,,,,
0.24083,0.62374,153.89,,,,,,
0.24108,0.62429,147.61,,,,,,
0.24133,0.62482,140.01,,,,,,
0.24156,0.62531,136.22,,,,,,
0.24181,0.62581,134.35,,,,,,
0.24205,0.62628,132.98,,,,,,
0.24231,0.62677,132.06,,,,,,
0.24254,0.62721,131.64,,,,,,
0.24278,0.62767,131.69,,,,,,
0.24302,0.62813,131.73,,,,,,
0.24326,0.62862,131.82,,,,,,
0.24349,0.62903,131.84,,,,,,
0.24373,0.62949,131.89,,,,,,
0.24399,0.62997,131.96,,,,,,
0.24424,0.63048,132.03,,,,,,
0.24447,0.63092,132.08,,,,,,
0.24471,0.63138,132.12,,,,,,
0.24496,0.63184,132.16,,,,,,
0.24522,0.6323,132.25,,,,,,
0.24545,0.63273,132.29,,,,,,
0.2457,0.63319,132.32,,,,,,
0.24594,0.63365,132.4,,,,,,
0.24671,0.63454,132.5,,,,,,
