Repository: ACME-MG/moga_neml

# MOGA NEML

The repository contains code for calibrating the constitutive parameters of phenomenological creep models. The code combines the multi-objective genetic algorithm (MOGA) implemented in Pymoo with the nuclear engineering material model library (NEML). The following README was last updated on the 19th of December, 2023.

## Reading an experimental dataset (`read_data`)

The `read_data` function reads experimental data into the `Interface` class.
* `file_path`: This argument defines the path to the experimental data. Note that this path appends the `input_path` value defined when initialising the `Interface` class.

File: scripts/data/tensile/ansto/AirBase_1E-4_B.csv (part 1 of 2)
time,strain,stress,temperature,type,medium,strain_rate,youngs,poissons
0.012514166666666666,4.499898753044673e-05,4.779626838235294,25,tensile,air,0.36000000000000004,211000,0.3
0.018529444444444446,0.0001480127818884639,102.3730911764706,,,,,,
0.020506944444444446,0.0004042816029369935,133.402855882353,,,,,,
0.022434722222222224,0.0006808511606560626,160.0446801470588,,,,,,
0.02437777777777778,0.001065999322310641,182.6719246323529,,,,,,
0.026293055555555556,0.001461134481259971,201.6295698529412,,,,,,
0.02823972222222222,0.001945862833640898,217.6662492647059,,,,,,
0.03015388888888889,0.002452681820814926,229.2778235294118,,,,,,
0.032093611111111114,0.002969443801789188,240.1645974264706,,,,,,
0.034014166666666665,0.003566344882887458,248.8556823529412,,,,,,
0.03595833333333333,0.004133855595155205,256.4356102941176,,,,,,
0.03790138888888889,0.004751420772568491,263.6665080882353,,,,,,
0.039836666666666666,0.00534060016876303,269.7822161764706,,,,,,
0.041751111111111114,0.005950765559280989,274.4203143382353,,,,,,
0.04369166666666666,0.006596094331059552,279.8206136029411,,,,,,
0.04560972222222222,0.007217636505687065,283.7280018382353,,,,,,
0.04755416666666667,0.00783780041324607,287.6401205882353,,,,,,
0.049493888888888886,0.008458571533483056,291.5575345588235,,,,,,
0.05142833333333333,0.009084521777608911,295.1073529411765,,,,,,
0.05341805555555556,0.009765765556575627,297.92918125,,,,,,
0.05534527777777778,0.01040201221443444,300.7414169117646,,,,,,
0.05727694444444444,0.01107680622103894,303.9440088235294,,,,,,
0.059228333333333334,0.01171776915382495,306.3899852941177,,,,,,
0.06118694444444445,0.01239722201768543,309.2265496323529,,,,,,
0.06311,0.01308828459430611,311.3188,,,,,,
0.06504444444444445,0.0137778836171136,313.413419117647,,,,,,
0.06697194444444445,0.01446700742080044,315.5107110294118,,,,,,
0.06896777777777778,0.01518990307502653,318.375,,,,,,
0.07094583333333333,0.01588910788954527,319.7277220588235,,,,,,
0.07289583333333334,0.01657776239203402,321.8334319852941,,,,,,
0.07483194444444444,0.01730918886013652,323.9557625,,,,,,
0.0767838888888889,0.01800789609895855,325.3147334558823,,,,,,
0.0787338888888889,0.01870513401858035,326.6749911764705,,,,,,
0.08066527777777777,0.0194359874439662,328.8048584558823,,,,,,
0.08261388888888889,0.02012672759346319,330.5458139705883,,,,,,
0.08454861111111112,0.02086754131472306,331.9266176470588,,,,,,
0.0865088888888889,0.02155729368063283,333.6716500000001,,,,,,
0.08833555555555556,0.02220255968998308,335.4041294117646,,,,,,
0.0901825,0.02286289658070591,336.0044136029412,,,,,,
0.09209,0.02354676689533866,338.1334786764706,,,,,,
0.09404444444444444,0.02428407625765125,339.5227444852941,,,,,,
0.0959675,0.02493306248022404,340.8839338235294,,,,,,
0.09792250000000001,0.02562099200176733,342.6409264705883,,,,,,
0.09984638888888889,0.02627360678614975,343.6258147058823,,,,,,
0.10173277777777778,0.02692676937522951,344.6120382352941,,,,,,
0.10368138888888888,0.02765710264493514,346.3893352941176,,,,,,
0.10562638888888888,0.02834764743785516,347.7733345588235,,,,,,
0.1075836111111111,0.0289994571859842,348.7634191176471,,,,,,
0.10949277777777777,0.02965084235489534,349.7545066176471,,,,,,
0.11142416666666667,0.03038463654974656,351.1582757352941,,,,,,
0.11334888888888889,0.03107330107214317,352.5481066176471,,,,,,
0.11527055555555556,0.03172333720819181,353.5428044117647,,,,,,
0.11717416666666666,0.03244920897141138,355.3325794117646,,,,,,
0.11912138888888889,0.03314285302909407,356.3456294117647,,,,,,
0.12105138888888889,0.03383504954770172,357.3594062499999,,,,,,
0.12299944444444444,0.03452134280154981,358.7567220588235,,,,,,
0.1249463888888889,0.03516914217014147,359.7573529411764,,,,,,
0.12688,0.03585993800237736,360.7745713235294,,,,,,
0.12880527777777778,0.03655122107430633,361.7932058823529,,,,,,
0.13073944444444444,0.0371913337649203,363.1800705882353,,,,,,
0.13266777777777777,0.03788710365800397,363.8173058823529,,,,,,
0.1346261111111111,0.03857062258928158,365.2228091911764,,,,,,
0.1365688888888889,0.0392590734920475,366.2456080882353,,,,,,
0.13852277777777777,0.03990381200733423,367.2536764705882,,,,,,
0.14046527777777779,0.04059134600143319,368.2785805147058,,,,,,
0.142405,0.04122983820548083,369.6737647058824,,,,,,
0.14431777777777777,0.04187330775239921,370.6851257352942,,,,,,
0.14624944444444446,0.04255948944780416,371.7134382352942,,,,,,
0.14819833333333335,0.04323982324794725,373.1286819852941,,,,,,
0.15012305555555555,0.04388737506510677,373.7572558823529,,,,,,
0.15205833333333332,0.04452913738610246,374.7726948529411,,,,,,
0.15401,0.0452134997402683,375.8052176470588,,,,,,
0.15595583333333335,0.04589298607770116,377.2260661764706,,,,,,
0.15786499999999998,0.04653786813756212,377.8573235294117,,,,,,
0.15979694444444445,0.04721645548544933,379.2807966911765,,,,,,
0.16173083333333332,0.04786143816907318,379.9139338235294,,,,,,
0.1636797222222222,0.04849970330330641,380.9351294117647,,,,,,
0.16560416666666666,0.0491823066712128,381.9743294117646,,,,,,
0.16753944444444446,0.04985815114957581,383.4026900735294,,,,,,
0.1694886111111111,0.05045769720652764,384.0221602941176,,,,,,
0.1714216666666667,0.05109525810368266,385.0477610294117,,,,,,
0.1733611111111111,0.05173241277591967,386.0743647058824,,,,,,
0.17528583333333334,0.05241186486017693,387.1184161764706,,,,,,
0.1772313888888889,0.05305350635647672,387.7573529411764,,,,,,
0.17915388888888886,0.05368409343632129,389.1767044117647,,,,,,
0.18108833333333332,0.05436753908441181,389.8336731617647,,,,,,
0.18301916666666668,0.055007927366522,390.4746323529411,,,,,,
0.18496083333333335,0.05567453647514007,392.3048794117647,,,,,,
0.18688749999999998,0.05640010192648238,392.9812334558823,,,,,,
0.18884722222222222,0.05707639099951037,394.0324360294118,,,,,,
0.19076833333333332,0.05779564072654425,395.1017716911765,,,,,,
0.19272027777777778,0.05850907761698085,396.5641058823529,,,,,,
0.19464472222222223,0.05919452699923097,396.8345926470589,,,,,,
0.19658194444444446,0.05986892950738929,397.8898720588235,,,,,,
0.19851972222222222,0.06058088929531086,399.3560834558823,,,,,,
0.2004413888888889,0.06125963916910664,400.0208544117647,,,,,,
0.2024088888888889,0.06194320641453506,400.2929448529412,,,,,,
0.20434305555555554,0.06264841744314965,402.1562485294118,,,,,,
0.2062913888888889,0.06333103634784774,402.4294080882353,,,,,,
0.2082411111111111,0.06399306005954092,404.2790801470588,,,,,,
0.21019527777777777,0.06468002535116724,404.1590073529412,,,,,,
0.21213694444444445,0.06538856926914256,405.6340602941175,,,,,,
0.214145,0.06606406486169666,406.3036764705882,,,,,,
0.21610277777777778,0.06672859942139885,407.7640676470588,,,,,,
0.21806027777777778,0.06739887654092185,408.8310551470588,,,,,,
0.21999916666666666,0.06803004223365046,409.4855735294117,,,,,,
0.22196583333333333,0.06869944788494531,410.5544,,,,,,
0.22390444444444446,0.06936747274872425,411.6239150735294,,,,,,
0.22584527777777777,0.06999832993995098,412.2808529411764,,,,,,
0.22777444444444447,0.07062878940127955,412.9382922794118,,,,,,
0.22972416666666665,0.07129552708862205,414.0104139705882,,,,,,
0.23166777777777778,0.0719618205329977,415.0836047794118,,,,,,
0.23358638888888889,0.07263289196928162,415.7603882352941,,,,,,
0.23553027777777777,0.07329922455112987,416.8358352941176,,,,,,
0.23747805555555557,0.07396939939413744,417.5139555147059,,,,,,
0.2394175,0.0746339142256894,418.5908889705881,,,,,,
0.24133972222222222,0.0752927800249171,420.0674375,,,,,,
0.24328611111111112,0.07600425488721918,420.7658051470588,,,,,,
0.24521166666666666,0.0766674193497483,421.8459797794117,,,,,,
0.2471561111111111,0.07729368952178868,422.5103551470588,,,,,,
0.24907944444444446,0.07795692471578354,423.5927573529412,,,,,,
0.25102305555555554,0.07858146365555904,424.2580132352941,,,,,,
0.2529558333333333,0.07924384558475711,425.3422544117646,,,,,,
0.25491416666666666,0.07991004963318614,426.0267735294118,,,,,,
0.25684305555555553,0.0805758101492477,426.7118272058823,,,,,,
0.2587777777777778,0.08119446104988197,427.7806985294117,,,,,,
0.2607202777777778,0.08189657739253789,428.8863371323529,,,,,,
0.26265194444444445,0.08251958226361542,429.5558272058823,,,,,,
0.2645933333333333,0.08318360829665186,430.2435374999999,,,,,,
0.26651888888888886,0.08379548482588227,431.7179911764706,,,,,,
0.2684563888888889,0.08445866444735724,432.4072886029411,,,,,,
0.2703888888888889,0.08515849347638588,433.5178411764706,,,,,,
0.2723405555555556,0.08577855230145001,434.1902610294117,,,,,,
0.2742672222222222,0.08639914412027618,434.8635783088235,,,,,,
0.2762058333333333,0.0870563696423178,435.9589540441175,,,,,,
0.27813,0.08767010946720642,437.0366867647058,,,,,,
0.28007333333333334,0.08833678107624626,437.3265485294117,,,,,,
0.28199722222222223,0.08899181993131983,438.4241672794117,,,,,,
0.28394305555555555,0.08964642999135383,439.5228551470588,,,,,,
0.28586833333333334,0.09026462681349101,440.1999999999999,,,,,,
0.2878205555555556,0.09088244170441358,440.8776463235295,,,,,,
0.2897605555555555,0.09153069185170716,442.3840544117647,,,,,,
0.29168083333333333,0.09214772528485923,443.0632216911765,,,,,,
0.2936272222222222,0.09276437822251986,443.7428904411764,,,,,,
0.29554444444444444,0.09333363667073623,444.8103911764705,,,,,,
0.2974888888888889,0.09398541161910995,445.9155617647058,,,,,,
0.2994113888888889,0.09460093273107027,446.5972360294118,,,,,,
0.3013580555555555,0.09525698731374786,447.2976102941176,,,,,,
0.3032883333333333,0.09586662478463663,448.3871889705882,,,,,,
0.3052341666666667,0.09652275779096428,449.0892886029412,,,,,,
0.30717083333333334,0.09713071688666115,450.1802499999999,,,,,,
0.30911416666666663,0.09782682837511454,450.9019683823528,,,,,,
0.31105083333333333,0.09848077069481236,451.6055338235294,,,,,,
0.3130013888888889,0.09917085848793045,452.7366106617646,,,,,,
0.31492416666666667,0.09986555175073514,453.4603014705881,,,,,,
0.31686277777777777,0.1005130846081514,454.5745617647059,,,,,,
0.3187888888888889,0.1011195271404076,455.6714610294118,,,,,,
0.3207541666666666,0.1018179399144073,455.98805,,,,,,
0.32292194444444444,0.1025920251926874,456.7511415441176,,,,,,
0.3250266666666667,0.1033148023701608,458.3162904411765,,,,,,
0.32704500000000003,0.1039965030602142,459.8646977941175,,,,,,
0.32902444444444445,0.1046565386732076,459.7538235294117,,,,,,
0.3310958333333333,0.1053423792338214,460.893675,,,,,,
0.33309777777777777,0.1060277497395248,462.0346632352941,,,,,,
0.33522972222222225,0.1067631881844746,462.3726897058824,,,,,,
0.33747805555555555,0.107482957901925,463.9457091911764,,,,,,
0.3394722222222222,0.1081769420220345,464.2659926470588,,,,,,
0.34140444444444445,0.1088140809362763,465.8038639705882,,,,,,
0.34338861111111113,0.1094668089898209,466.1063051470588,,,,,,
0.3454013888888889,0.1101081564522447,467.2338323529411,,,,,,
0.34740249999999995,0.1107541191854199,467.9494106617647,,,,,,
0.3494233333333333,0.1113946418300839,469.0788088235294,,,,,,
0.3514527777777778,0.1120406683520959,469.7961411764705,,,,,,
0.3534791666666667,0.1127205715462721,470.9462382352941,,,,,,
0.35550527777777774,0.113365742326236,471.664925,,,,,,
0.3577122222222222,0.1140857866878904,472.8362727941176,,,,,,
0.36001055555555556,0.1148914453613828,473.6323242647058,,,,,,
0.3620216666666667,0.1155293242727333,474.7675705882352,,,,,,
0.36396666666666666,0.116212749715335,475.5079761029411,,,,,,
0.36592416666666666,0.1168547823822985,476.229569117647,,,,,,
0.36785888888888885,0.1174914105491484,477.3675220588235,,,,,,
0.36980972222222225,0.1181285222606578,478.5069669117646,,,,,,
0.37173666666666666,0.1187343515257841,478.7953125,,,,,,
0.37368527777777777,0.1193747677991097,479.5192948529411,,,,,,
0.37562,0.1200097942006,480.6606900735294,,,,,,
0.37757722222222223,0.1206493944413545,481.3860088235294,,,,,,
0.3795188888888889,0.1212487250371984,482.0927536764706,,,,,,
0.3814594444444444,0.1218377548629329,483.635294117647,,,,,,
0.38340138888888886,0.1224811551141754,483.9448036764705,,,,,,
0.3853447222222222,0.1231200612849251,484.6729209558824,,,,,,
0.3872777777777778,0.123752714525217,485.8195963235294,,,,,,
0.38921611111111115,0.1243501886440116,486.5294,,,,,,
0.3911688888888889,0.1249870196653058,487.2589459558823,,,,,,
0.39309694444444443,0.1256234453909415,487.9890264705882,,,,,,
0.3950427777777778,0.1262495683128732,489.5586452205882,,,,,,
0.3969636111111111,0.1268554450572315,489.431500735294,,,,,,
0.3989097222222222,0.1274461256930947,490.5638647058823,,,,,,
0.4008352777777778,0.1280364576313034,491.697231617647,,,,,,
0.4027752777777778,0.1286709461868684,492.4304698529411,,,,,,
0.40471999999999997,0.1293000984720211,493.5850312499999,,,,,,
0.40667305555555555,0.1299346641753027,494.3200375,,,,,,
0.40859861111111107,0.1305284572253775,495.0357077205882,,,,,,
0.41053972222222224,0.1311613671038235,495.7713352941176,,,,,,
0.41246194444444445,0.1317495105291522,496.90985,,,,,,
0.41440333333333335,0.1323413511908558,497.6268584558823,,,,,,
0.41635055555555556,0.1328992342393427,497.9029698529412,,,,,,
0.41828916666666666,0.1335257327349949,499.0632459558822,,,,,,
0.42025444444444443,0.1341567490457466,499.8017470588235,,,,,,
0.42221444444444445,0.1347480410756948,500.5212110294117,,,,,,
0.42419250000000003,0.1354135578495556,501.7041672794118,,,,,,
0.42612611111111115,0.1360041074245223,502.4249183823529,,,,,,
0.42808444444444443,0.1366335622682672,503.1658088235294,,,,,,
0.4300227777777778,0.1372577263045381,504.3313981617647,,,,,,
0.43197,0.1379264670834413,505.0937499999999,,,,,,
0.4339013888888889,0.1385547134305637,505.8365283088235,,,,,,
0.4358488888888889,0.1392177024539549,507.0249999999999,,,,,,
0.43778555555555554,0.1398851342374094,507.7893242647059,,,,,,
0.43976,0.1405170305880106,508.1084558823529,,,,,,
0.4417005555555556,0.1411787203222238,509.2994514705881,,,,,,
0.44364888888888887,0.1418439772216658,510.0650238970588,,,,,,
0.44560638888888887,0.1425047898010529,511.2580080882353,,,,,,
0.4475247222222222,0.1431350334880408,511.5784761029412,,,,,,
0.4494755555555556,0.1437901307804834,513.2000867647059,,,,,,
0.4513988888888889,0.1444195651645518,513.521356617647,,,,,,
0.4533447222222222,0.1450786785130016,514.7179676470588,,,,,,
0.4552936111111111,0.1457024489359948,515.4675459558823,,,,,,
0.45723,0.1463315450407092,515.7900606617648,,,,,,
0.45915944444444445,0.1469545346952032,516.5404411764705,,,,,,
0.46110500000000004,0.1475722918604858,517.7199323529411,,,,,,
0.4630297222222222,0.1481953715251685,518.47209375,,,,,,
0.46496805555555554,0.148777561266751,519.2038823529412,,,,,,
0.4668861111111111,0.1493950548462383,520.3864588235294,,,,,,
0.46882805555555557,0.1500161394778927,521.1400305147058,,,,,,
0.47075194444444446,0.1506029606307545,521.4441724264706,,,,,,
0.47270083333333335,0.151218468753487,522.6286764705882,,,,,,
0.4746472222222222,0.1518335982590003,523.8142496323529,,,,,,
0.4765844444444444,0.1524540292612034,524.5706580882352,,,,,,
0.47852972222222223,0.1530732175009169,525.3271536764706,,,,,,
0.4804630555555555,0.1536968376413859,525.6529672794118,,,,,,
0.4824016666666667,0.1543152570645089,526.4102647058824,,,,,,
0.4843263888888889,0.1549678823132688,527.6205139705883,,,,,,
0.4862741666666667,0.1556200819200829,528.8319,,,,,,
0.4882113888888889,0.1562373134812123,529.5913694852941,,,,,,
0.4901747222222222,0.1568589641583217,529.9187867647058,,,,,,
0.4920980555555556,0.1574369876111609,530.658775,,,,,,
0.49406055555555556,0.1580530990840081,531.4195643382352,,,,,,
0.4961325,0.1587032902674694,532.6350448529411,,,,,,
0.49807277777777775,0.159280248946238,533.3768382352941,,,,,,
0.5000088888888888,0.1598952261594479,534.1394988970587,,,,,,
0.5019705555555556,0.1604714977481365,534.8823117647058,,,,,,
0.5039202777777778,0.1610809634208429,536.0804499999999,,,,,,
0.5058497222222222,0.1617004619454767,536.4107264705882,,,,,,
0.5077891666666666,0.1622700703277007,537.5895661764705,,,,,,
0.5097280555555556,0.1628840618675843,538.3555886029411,,,,,,
0.5116791666666667,0.1634968274843365,539.1216911764706,,,,,,
0.5135802777777777,0.1640710279002781,539.8678301470588,,,,,,
0.5155277777777778,0.164678304391279,541.0709812499999,,,,,,
0.5174505555555555,0.165289971879534,541.8389382352941,,,,,,
0.5193952777777778,0.1658631438885541,542.5868654411764,,,,,,
0.5213172222222222,0.1664788412024305,542.91909375,,,,,,
0.5232808333333333,0.1670855038138806,544.1258768382353,,,,,,
0.5252277777777777,0.1676576478917269,544.8753419117646,,,,,,
0.5271955555555555,0.1683055263041718,545.6665694852941,,,,,,
0.5291452777777778,0.1688769729782911,546.4170705882352,,,,,,
0.5310977777777778,0.1694813388134116,547.626838235294,,,,,,
0.5330519444444445,0.1700909199660422,548.3997661764705,,,,,,
0.5349977777777778,0.1706605044764059,549.1515955882352,,,,,,
0.5369441666666667,0.1712740986355142,549.4866897058823,,,,,,
0.5388877777777779,0.1718438519267236,550.2397481617647,,,,,,
0.5408383333333333,0.172441702260068,551.8928647058823,,,,,,
0.5427586111111111,0.1730202367195308,551.7681323529412,,,,,,
0.5447033333333333,0.1736221044397494,552.9834143382353,,,,,,
0.5466274999999999,0.1742283273381229,553.7595749999999,,,,,,
0.5485825,0.1748341829529381,554.5362702205882,,,,,,
0.5505291666666666,0.1754405108166321,555.3139632352941,,,,,,
0.5525097222222223,0.1760409240500548,556.5327205882353,,,,,,
0.554455,0.1766503886128069,556.8700272058823,,,,,,
0.5564144444444444,0.177250913646447,558.0908529411764,,,,,,
0.5584205555555556,0.1778973084199203,558.4496058823529,,,,,,
0.5604747222222223,0.1785770666242581,559.2718474264706,,,,,,
0.5624183333333334,0.1791811299990912,560.0528007352941,,,,,,
0.5643780555555555,0.1798122060139962,561.7401121323529,,,,,,
0.5663336111111111,0.1804202120586353,562.07975625,,,,,,
0.5682719444444444,0.181022329001145,562.8621323529411,,,,,,
0.5702466666666667,0.1816624429603968,563.666537867647,,,,,,
0.57218,0.1822591331719427,564.89375,,,,,,
0.5741444444444445,0.1828984561778286,565.6995595588235,,,,,,
0.5760905555555556,0.1835037568756449,566.0400735294118,,,,,,
0.5780413888888889,0.1841376142439717,567.2913044117647,,,,,,
0.5799744444444445,0.184742165569617,567.6323529411764,,,,,,
0.5819255555555555,0.1853323564203523,569.3087621323529,,,,,,
0.5838822222222223,0.1859416787114238,569.2056948529411,,,,,,
0.5858302777777777,0.1865404812391312,569.9929330882353,,,,,,
0.5877919444444444,0.1871724172841485,571.2482922794117,,,,,,
0.5897419444444444,0.1877277038315998,572.4613926470588,,,,,,
0.5916811111111111,0.1883309176484171,572.8047838235294,,,,,,
0.5936622222222223,0.1889655439984853,573.6156705882353,,,,,,
0.5956447222222222,0.1895959498979749,574.8746227941175,,,,,,
0.5976116666666667,0.190197211358163,575.218344117647,,,,,,
0.5995827777777778,0.1908268415294876,576.4789676470589,,,,,,
0.60152,0.1914227268121438,577.2710676470588,,,,,,
0.6034858333333333,0.1920608537599696,577.6373900735294,,,,,,
0.6054219444444444,0.192656004385053,578.4303088235293,,,,,,
0.607385,0.1932840888132892,579.694275,,,,,,
0.6093275,0.1939210294584679,580.0614499999999,,,,,,
0.6112691666666666,0.1945058293905225,581.7544687499999,,,,,,
0.6132172222222222,0.1951041468456431,582.1005955882353,,,,,,
0.6151766666666667,0.1957029287878412,582.4471985294118,,,,,,
0.6171211111111111,0.1963282812588716,583.71485,,,,,,
0.6190925,0.1969540641372709,584.9841143382353,,,,,,
0.6210269444444445,0.1975185937005866,584.8592345588236,,,,,,
0.6229869444444445,0.1980689866569379,586.0863602941175,,,,,,
0.6249286111111111,0.198665176640761,586.4338235294117,,,,,,
0.6268722222222222,0.1992472095718178,588.1353974264706,,,,,,
0.6288188888888889,0.1998435165927964,588.4841415441177,,,,,,
0.6307511111111112,0.2003964087211293,589.2622588235294,,,,,,
0.6327113888888889,0.2010196517977869,590.5371889705881,,,,,,
0.6346516666666667,0.2015396986338416,590.8425624999999,,,,,,
0.6366105555555555,0.2021668170289111,591.6664066176469,,,,,,
0.6385536111111112,0.2027192429753332,592.4470588235293,,,,,,
0.6405133333333333,0.2033080857958939,593.2498687499999,,,,,,
0.6424511111111111,0.2039019769154468,593.60021875,,,,,,
0.6444002777777778,0.204448053553139,594.8354029411763,,,,,,
0.646335,0.2050366941721001,595.6402823529411,,,,,,
0.6482805555555555,0.205624174358454,596.4452143382352,,,,,,
0.6502302777777779,0.2061701253047503,597.6834540441176,,,,,,
0.6522058333333333,0.2067660725913898,597.5801470588235,,,,,,
0.6541427777777779,0.2073525379777861,598.3863988970588,,,,,,
0.6561008333333334,0.207930350194174,600.1042977941177,,,,,,
0.6580594444444445,0.2085161333692246,600.9121536764706,,,,,,
0.6599841666666667,0.2090322972621111,601.2205669117648,,,,,,
0.6619366666666667,0.209612882293024,602.4852738970587,,,,,,
0.6638777777777778,0.2101657619298994,602.8164952205882,,,,,,
0.6658333333333334,0.2107510474590634,603.6266580882351,,,,,,
0.6677669444444444,0.2113351811270809,604.4368698529412,,,,,,
0.6697388888888889,0.2119235164805237,604.7904805147059,,,,,,
0.6716841666666667,0.2125396188148387,606.0813051470587,,,,,,
0.6736447222222223,0.2131227089561357,606.8931375,,,,,,
0.6755747222222223,0.2137054593014418,607.7055044117647,,,,,,
0.6775355555555556,0.214329528675379,608.082626102941,,,,,,
0.6794902777777778,0.2149441508967127,609.376793382353,,,,,,
0.6814438888888888,0.2155991950670523,610.2352941176471,,,,,,
0.6833805555555555,0.2161805044436118,611.0498665441175,,,,,,
0.6853441666666666,0.2167577604471792,612.3248216911765,,,,,,
0.6872855555555556,0.2173791238445864,612.7031584558823,,,,,,
0.6892111111111111,0.2180009055143011,613.0819852941175,,,,,,
0.6911755555555555,0.2185763082769024,614.35865625,,,,,,
0.6931102777777778,0.2191883266645621,615.659007352941,,,,,,
0.6950711111111111,0.2197720611722963,616.0163599264704,,,,,,
0.6970058333333333,0.2203517528141409,616.8352169117647,,,,,,
0.6989572222222222,0.220966385950209,617.676269485294,,,,,,
0.7008922222222222,0.2215453858655112,618.4962132352941,,,,,,
0.7028558333333333,0.2221232499175573,619.3161992647058,,,,,,
0.704843611111111,0.2226692577886538,619.6524352941176,,,,,,
0.7067975,0.223277977204853,620.957775,,,,,,
0.7087352777777778,0.2238601294369786,621.317225,,,,,,
0.7106838888888889,0.2243909319261982,623.0421213235294,,,,,,
0.7126100000000001,0.2249769205838112,622.9392224264706,,,,,,
0.714546388888889,0.2255168916274596,623.7398639705881,,,,,,
0.7164841666666666,0.226087987112561,625.0269617647059,,,,,,
0.7184308333333334,0.2267043789430238,625.4100514705882,,,,,,
0.7204147222222222,0.227242621538384,626.2117514705883,,,,,,
0.722358888888889,0.2278179999356943,627.0372794117646,,,,,,
0.7243305555555556,0.2284280625519304,627.8851970588235,,,,,,
0.7262636111111112,0.2290027594720521,628.7118117647058,,,,,,
0.7282302777777777,0.2295763314353377,629.5384643382354,,,,,,
0.7301758333333332,0.2301861170141132,630.38855,,,,,,
0.7321344444444445,0.2307634687475316,630.7504463235293,,,,,,
0.7340777777777777,0.2313636206554233,632.5336205882352,,,,,,
0.7360441666666667,0.2319402931510376,632.8963187499999,,,,,,
0.7380008333333333,0.2325166332871378,633.2590169117645,,,,,,
0.7399580555555556,0.2330837463389511,634.5555716911765,,,,,,
0.7418955555555555,0.2336557746340119,635.3864999999998,,,,,,
0.7438483333333333,0.2341955235152383,635.7275,,,,,,
0.745795,0.2347661256217982,636.5587139705881,,,,,,
0.7477572222222222,0.2353364023272599,637.3904624999999,,,,,,
0.7497113888888888,0.2359063540025491,638.2227455882353,,,,,,
0.7516805555555556,0.236481202921123,638.5875485294118,,,,,,
0.7536722222222222,0.2370460726983944,639.8894172794118,,,,,,
0.7556455555555556,0.237615051053619,640.7233044117646,,,,,,
0.7576205555555556,0.23818370585656,641.5577261029412,,,,,,
0.7595583333333333,0.2387484026437564,642.8627709558824,,,,,,
0.7615133333333333,0.239285410508041,643.2060275735294,,,,,,
0.7634613888888888,0.2398531165152601,644.0420367647058,,,,,,
0.7654080555555556,0.2404478395860236,645.8425422794118,,,,,,
0.76734,0.2409875625732372,645.7156588235292,,,,,,
0.7692977777777779,0.2415594988059406,646.0828705882352,,,,,,
0.7712413888888889,0.2420853992342805,647.3686875,,,,,,
0.7732058333333334,0.2426523028881804,648.2078584558824,,,,,,
0.7751441666666666,0.2432225039624853,648.5753676470588,,,,,,
0.7771030555555555,0.243748314457025,649.8640125,,,,,,
0.7790552777777778,0.2443134932063503,650.7042654411765,,,,,,
0.7809855555555555,0.2448827481237935,651.0725764705883,,,,,,
0.7829441666666667,0.2454120796863947,651.8908169117645,,,,,,
0.7848591666666667,0.2459367404401903,653.1825367647058,,,,,,
0.7868127777777777,0.2464742914015038,653.0555735294117,,,,,,
0.7887413888888889,0.2470291600949376,654.8449069852941,,,,,,
0.7907052777777779,0.2476327820274141,655.237943382353,,,,,,
0.7926408333333334,0.2482001510908786,655.6075908088235,,,,,,
0.7945944444444444,0.2487584416619976,656.9258676470587,,,,,,
0.7965274999999999,0.2493566452035602,657.7940713235294,,,,,,
0.7984744444444444,0.2499186640033827,658.6393867647057,,,,,,
0.8004030555555556,0.2504811455419478,659.4857470588236,,,,,,
0.8023577777777777,0.2511089592886486,660.8540367647058,,,,,,
0.8042983333333333,0.2516787257019678,660.7498533088235,,,,,,
0.806253611111111,0.2522708223460525,662.0965669117645,,,,,,
0.8082075,0.2528355667631545,662.4683525735293,,,,,,
0.8101655555555556,0.2534619045728277,663.8397834558823,,,,,,
0.8121191666666666,0.254061657182347,664.2356617647058,,,,,,
0.8140613888888889,0.2546566976598884,665.1086625,,,,,,
0.816021388888889,0.2552506095527912,665.98171875,,,,,,
0.8179516666666667,0.2558101007884047,666.8327602941175,,,,,,
0.8199088888888889,0.2563641600934017,668.1617647058824,,,,,,
0.8218527777777778,0.2569621751106462,668.5590639705882,,,,,,
0.8238230555555556,0.2575547197353716,669.4343584558824,,,,,,
0.8257522222222222,0.2580817254665957,669.785137132353,,,,,,
0.8277180555555556,0.2586700441390867,671.1408088235293,,,,,,
0.8296519444444445,0.2591964625702162,671.4920889705882,,,,,,
0.8316091666666667,0.2597486493202452,672.8256716911765,,,,,,
0.8335458333333333,0.2603091876056456,673.2006647058824,,,,,,
0.8355063888888888,0.2608615308225843,674.5363676470588,,,,,,
0.8374583333333333,0.2614214458167929,674.9118952205882,,,,,,
0.8394172222222223,0.2619767265823369,675.7680544117646,,,,,,
0.8413844444444444,0.2625670772477193,676.6485430147059,,,,,,
0.8433333333333334,0.2631217224067054,677.5057882352941,,,,,,
0.8452916666666667,0.2636803736678588,677.8821176470587,,,,,,
0.8472366666666667,0.2642351696501458,678.7406827205882,,,,,,
0.8492158333333334,0.2648277302141194,679.1405900735294,,,,,,
0.8511713888888889,0.2654077884988025,680.9878735294116,,,,,,
0.8531516666666666,0.2659694681603796,680.8827187499999,,,,,,
0.8550986111111111,0.2665143933102984,682.7088316176472,,,,,,
0.8570536111111111,0.2670754519324778,682.6036764705883,,,,,,
0.8590102777777777,0.2676276028601722,683.4646977941177,,,,,,
0.8609641666666666,0.2681759196595759,684.8103970588235,,,,,,
0.8629105555555556,0.2687274634646495,685.6727551470588,,,,,,
0.8648719444444445,0.2692787032368339,686.5356477941176,,,,,,
0.866808888888889,0.2697995680388048,686.8911904411765,,,,,,
0.8687725000000001,0.2703502173035908,687.7548683823529,,,,,,
0.870721388888889,0.2709048460325409,688.134137867647,,,,,,
0.8726561111111111,0.2714470891238883,689.9695610294118,,,,,,
0.874615,0.2719968321784247,690.8351102941176,,,,,,
0.8765405555555555,0.2725205590904179,690.7061779411764,,,,,,
0.8784922222222222,0.2730961734849689,692.5683363970588,,,,,,
0.8804233333333333,0.2736185644873293,692.4388470588234,,,,,,
0.8823972222222223,0.2741636070545753,693.7930382352941,,,,,,
0.8843488888888889,0.2747203915815462,693.687380514706,,,,,,
0.8863363888888889,0.2752640747289328,695.0423845588234,,,,,,
0.8882675,0.2757818320774081,695.4001838235292,,,,,,
0.8902283333333334,0.2763249386002471,696.7567584558824,,,,,,
0.8921702777777778,0.27683788995122,697.602893382353,,,,,,
0.8941224999999999,0.2773505783179967,698.4495297794116,,,,,,
0.8960644444444444,0.2779055917047979,698.3436544117646,,,,,,
0.8980136111111111,0.2784475463360301,699.7031029411763,,,,,,
0.8999486111111111,0.2789551621689212,701.0398963235293,,,,,,
0.9019088888888889,0.2794752584101071,700.9103297794118,,,,,,
0.9038716666666667,0.2800206069012992,701.7827294117645,,,,,,
0.9058083333333333,0.2805621721703879,703.1458470588234,,,,,,
0.9077547222222222,0.2810467044214066,702.9917279411764,,,,,,
0.9096825,0.2815827228329231,704.845744852941,,,,,,
0.9116341666666666,0.2821276777217894,705.7210459558823,,,,,,
0.9135752777777778,0.2826800468076723,705.614969117647,,,,,,
0.9155238888888889,0.2832540744691961,707.0055882352941,,,,,,
0.9174675,0.2837973666361334,707.8817139705882,,,,,,
0.9194408333333334,0.2843792038743668,708.2912334558824,,,,,,
0.9213730555555556,0.2849515052296474,709.6838459558824,,,,,,
0.9233322222222222,0.2855284512055271,710.5860294117647,,,,,,
0.9252761111111112,0.2861050645066736,711.48878125,,,,,,
0.9272213888888888,0.2866468103778246,712.3676470588234,,,,,,
0.9291355555555555,0.2871924762440606,712.7541330882351,,,,,,
0.931083611111111,0.2877681311199967,713.6582720588234,,,,,,
0.9330369444444444,0.2883392463299332,715.056462132353,,,,,,
0.9349658333333333,0.2889219046598814,714.973955882353,,,,,,
0.9369166666666667,0.2894965651280417,715.8795154411765,,,,,,
0.9388333333333334,0.2900364772749395,716.7611213235293,,,,,,
0.9407936111111111,0.2906020998689704,718.657005147059,,,,,,
0.9427355555555555,0.2911498090008161,718.5504926470587,,,,,,
0.9446872222222221,0.2917189966935773,719.9534455882352,,,,,,
0.9466275,0.2922283062489871,720.3180147058822,,,,,,
0.9485841666666666,0.2928010703397211,721.2269172794117,,,,,,
0.9505363888888889,0.2932755222466571,721.5671305147058,,,,,,
0.9524936111111111,0.2938770437663862,722.9971466911765,,,,,,
0.9544397222222223,0.2944195245982132,723.3871084558823,,,,,,
0.9563911111111111,0.2949225355038189,724.2486352941175,,,,,,
0.9583388888888889,0.295460271010422,725.1358735294117,,,,,,
0.9602919444444444,0.2960304436989744,726.0472647058823,,,,,,
0.9622472222222223,0.2965375626755895,726.4133382352941,,,,,,
0.9641788888888888,0.2971078645915378,727.3260849264706,,,,,,
0.9661327777777777,0.2976736720713481,728.7375117647059,,,,,,
0.9680697222222222,0.2982175227502853,728.6301624999999,,,,,,
0.9700180555555555,0.2987444182593442,730.516863970588,,,,,,
0.9719547222222221,0.2993134633466793,731.4321345588235,,,,,,
0.9739136111111111,0.2998564231966671,731.3247683823528,,,,,,
0.9758691666666667,0.3003866142091695,732.7152628676469,,,,,,
0.977828888888889,0.3009214202828074,733.6076338235295,,,,,,
0.979765,0.301463508014684,733.4999999999998,,,,,,
0.9817375,0.3019886964497867,735.392900735294,,,,,,
0.9836802777777777,0.302526795843612,735.7863419117647,,,,,,
0.9856305555555556,0.3030597203093608,736.6800448529411,,,,,,
0.9875591666666668,0.303563287999901,737.0488764705882,,,,,,
0.9895125,0.3040617215976588,737.9184705882352,,,,,,
0.9914816666666666,0.3046616695082576,738.8632985294117,,,,,,
0.9934258333333333,0.3051934577633249,739.7588727941177,,,,,,
0.9953780555555555,0.3056918163074614,740.6305790441176,,,,,,
0.9973211111111112,0.3062271910536801,741.0248161764706,,,,,,
0.9992716666666667,0.3067540159656074,742.4243672794116,,,,,,
1.00122,0.3072854284344563,743.322606617647,,,,,,
1.0031883333333333,0.3077861381446646,743.69265,,,,,,
1.0051330555555555,0.3083211277959413,744.0882323529412,,,,,,
1.0070947222222222,0.3088089497474161,745.9693547794116,,,,,,
1.0090391666666667,0.3093433926309339,746.3657400735293,,,,,,
1.011002777777778,0.3098685788358579,747.7700367647059,,,,,,
1.012963611111111,0.310372847087428,747.6373985294116,,,,,,
1.0149347222222223,0.3109270862988968,749.5728584558822,,,,,,
1.01689,0.3114300887969627,749.4396411764707,,,,,,
1.018836111111111,0.3119549125420887,750.8473911764704,,,,,,
1.0208377777777777,0.3124869455523033,751.2445683823529,,,,,,
1.0227941666666667,0.3130186956539039,751.6417455882352,,,,,,
1.0247472222222223,0.313541955687097,753.0510882352941,,,,,,
1.0266847222222222,0.3140697741237811,753.9556974264705,,,,,,
1.0286391666666668,0.3146006834450945,754.3536764705882,,,,,,
1.0305780555555555,0.3151525850154362,756.2975426470588,,,,,,
1.0325375,0.3156870148879431,756.1891544117647,,,,,,
1.0344772222222223,0.3162465027610619,757.1203367647059,,,,,,
1.0364444444444445,0.3168049493099638,758.0515386029412,,,,,,
1.0383808333333333,0.3173310487375007,758.9591404411764,,,,,,
1.0403305555555555,0.3178929760613113,759.3831727941176,,,,,,
1.0422755555555556,0.3184185035401836,760.29159375,,,,,,
1.044229722222222,0.3190091753240475,761.2500499999999,,,,,,
1.0461847222222223,0.3195374694279133,761.6498999999999,,,,,,
1.0481325,0.3200614075128552,762.5591415441176,,,,,,
1.0500702777777777,0.3206518356383757,763.5195852941176,,,,,,
1.05204,0.321179262875474,763.9199698529412,,,,,,
1.0539969444444446,0.3217397574290284,764.3456882352941,,,,,,
1.0559391666666667,0.3222870095495588,766.3024397058822,,,,,,
1.057893611111111,0.3228142993915412,766.7041779411763,,,,,,
1.0598502777777776,0.3233405876184092,767.1053643382352,,,,,,
1.061802222222222,0.32392429870885,768.5794952205882,,,,,,
1.0637283333333334,0.3244459439989635,769.4928470588235,,,,,,
1.0656944444444445,0.3249964971088042,770.944100735294,,,,,,
1.0676302777777777,0.3254599757013469,770.7840900735292,,,,,,
1.06959,0.3260140238602051,771.7242308823529,,,,,,
1.0715297222222222,0.3265345804766251,772.6394540441175,,,,,,
1.073488888888889,0.327059635954155,773.0427981617646,,,,,,
1.0754244444444443,0.327575602145579,774.4720588235293,,,,,,
1.0773708333333334,0.3280993911654699,774.8753834558823,,,,,,
1.079291111111111,0.328615541215329,776.3068033088234,,,,,,
1.0812466666666667,0.3291387859520967,776.7106625,,,,,,
1.0831991666666667,0.3296617570469855,777.1145216911764,,,,,,
1.08513,0.330176382722159,778.5475250000001,,,,,,
1.087101111111111,0.3306954960827723,779.4673147058824,,,,,,
1.0890466666666667,0.3312176539089465,779.8719757352942,,,,,,
1.090995,0.3317644924432178,781.3330235294117,,,,,,
1.0929497222222222,0.3322901200625043,781.2225606617646,,,,,,
1.0949147222222222,0.3328114461236425,781.6274889705883,,,,,,
1.0968544444444444,0.3333574140427641,783.0904584558822,,,,,,
1.0988008333333332,0.3338459572724122,783.4708238970587,,,,,,
1.1007416666666667,0.3343302426343592,784.3679007352941,,,,,,
1.1026883333333333,0.3348786838891555,785.3157400735292,,,,,,
1.1046247222222223,0.3353624694957784,786.2138529411764,,,,,,
1.1065794444444446,0.3358781836416402,787.1376308823529,,,,,,
1.1085227777777777,0.3363943463051128,788.0625029411764,,,,,,
1.1104772222222221,0.3368806944796434,788.4435624999999,,,,,,
1.1124136111111111,0.3373675198813716,788.825181617647,,,,,,
1.1143630555555555,0.3379150116059516,789.7762867647058,,,,,,
1.1163216666666667,0.3383973308624043,790.6769735294117,,,,,,
1.1182608333333333,0.3389114826615666,791.6033915441177,,,,,,
1.120233611111111,0.3394293691274802,792.0109926470587,,,,,,
1.1221725,0.3399397056961062,793.4583926470586,,,,,,
1.1241319444444444,0.3404570600705502,793.8665283088234,,,,,,
1.1260869444444443,0.3409381550996421,794.7695382352941,,,,,,
1.1280383333333333,0.3414510025221759,795.6983455882353,,,,,,
1.1299661111111112,0.3419316197228942,796.602375,,,,,,
1.1319455555555555,0.3424479448633134,797.0113125,,,,,,
1.1338872222222223,0.342960018776337,797.9414397058821,,,,,,
1.1358497222222224,0.3434685571596545,799.3941220588235,,,,,,
1.1377952777777778,0.3439235548660845,799.2308823529411,,,,,,
1.139745,0.3444634911420822,800.7102139705883,,,,,,
1.1416588888888888,0.3449426630138941,801.6170680147058,,,,,,
1.1436175,0.3454892910481144,802.0527371323528,,,,,,
1.1455733333333333,0.3459679717550521,802.960376470588,,,,,,
1.1475080555555557,0.3464464234363964,803.8685172794117,,,,,,
1.1494863888888889,0.3469929371254337,804.3053191176471,,,,,,
1.1514294444444444,0.3475026895391701,805.2396904411765,,,,,,
1.1533897222222222,0.348040697283575,806.7244705882351,,,,,,
1.155343611111111,0.3485578411209913,806.6119665441176,,,,,,
1.157306111111111,0.3490667966477928,807.5476911764705,,,,,,
1.1592552777777778,0.3496039637740129,809.0346772058822,,,,,,
1.1611955555555555,0.3501487550147842,809.4729,,,,,,
1.163126111111111,0.3506608559072098,809.8850448529411,,,,,,
1.165078611111111,0.3511971676687052,811.3742705882353,,,,,,
1.167016111111111,0.3517403884103488,811.812494117647,,,,,,
1.168973611111111,0.3522800694964475,812.7773547794118,,,,,,
1.1709122222222221,0.3528194594839649,813.7427838235293,,,,,,
1.1728761111111112,0.3533625022390272,814.1821433823529,,,,,,
1.1748227777777778,0.3538966654709438,815.6747779411764,,,,,,
1.1767661111111112,0.3544391237305986,816.114705882353,,,,,,
1.1787222222222222,0.3549773507151704,817.0821238970589,,,,,,
1.1806627777777778,0.355514587354807,818.0495404411764,,,,,,
1.182623888888889,0.3560522359624821,819.0180948529411,,,,,,
1.1846261111111112,0.3565935264905458,819.458875367647,,,,,,
1.1867102777777778,0.3571620806311708,820.4539588235292,,,,,,
1.1888472222222224,0.3576988444331183,821.4239507352942,,,,,,
1.1910244444444444,0.3582706949100863,821.8909926470589,,,,,,
1.1931447222222222,0.3588343745420444,823.4170919117646,,,,,,
1.1952102777777778,0.3593381278636332,824.3625073529411,,,,,,
1.197326388888889,0.3599097396903916,824.8310235294117,,,,,,
1.1993105555555557,0.3604482494086788,825.2726529411764,,,,,,
1.2013005555555556,0.3609518876081467,826.2197602941175,,,,,,
1.203291388888889,0.3614898365628256,826.6616735294116,,,,,,
1.2052677777777778,0.3620203734792346,828.1665922794117,,,,,,
1.207265,0.3625225247995166,829.1147647058823,,,,,,
1.209256111111111,0.3630603252661491,829.5581029411765,,,,,,
1.2112302777777777,0.3636252155792168,830.55931875,,,,,,
1.2131933333333333,0.3641272566770511,831.5094522058821,,,,,,
1.2151422222222221,0.3646322507604621,831.9269426470587,,,,,,
1.2171172222222224,0.3651962540557515,832.9295955882353,,,,,,
1.2191030555555555,0.3656929183216577,834.4136966911765,,,,,,
1.221111388888889,0.366201709182562,834.299125,,,,,,
1.2230824999999999,0.3666978744496038,835.784563235294,,,,,,
1.2250936111111113,0.36722565621935,837.2975882352941,,,,,,
1.2270911111111111,0.3677368630022622,836.6481661764705,,,,,,
1.22906,0.3682361526833376,837.601251102941,,,,,,
1.2309991666666666,0.3686963032882523,839.5984816176469,,,,,,
1.232975,0.3692028774487834,839.4830669117648,,,,,,
1.2349380555555556,0.3697332186446061,840.4642904411763,,,,,,
1.2369450000000002,0.370231512808242,841.4195139705881,,,,,,
1.2389369444444445,0.3707613089012459,842.4018573529412,,,,,,
1.2408988888888888,0.3712590911641761,843.3581669117647,,,,,,
1.2428758333333334,0.3717566257632026,844.3150110294116,,,,,,
1.2448299999999999,0.3722623415776654,844.1996062499999,,,,,,
1.2468063888888887,0.3727593773991685,845.1569852941177,,,,,,
1.2487469444444443,0.373225183820918,846.0888419117647,,,,,,
1.2507338888888888,0.3737533966685642,847.0739264705883,,,,,,
1.252695277777778,0.3742496921182537,848.0329095588235,,,,,,
1.2546841666666668,0.3747496014874165,848.4544091911764,,,,,,
1.2566480555555555,0.3752454028938572,849.414194117647,,,,,,
1.2586466666666667,0.3757455016471498,849.8365411764705,,,,,,
1.2606358333333332,0.3762369552983578,851.3359485294117,,,,,,
1.2626444444444445,0.3767320200031991,852.2973374999998,,,,,,
1.2646261111111112,0.3772345408075338,852.1805514705882,,,,,,
1.2666277777777777,0.3777259488075144,853.6826786764705,,,,,,
1.2686502777777777,0.3782511052005476,854.67159375,,,,,,
1.270628888888889,0.3787497034367184,855.0952790441177,,,,,,
1.2726205555555556,0.3792435260369464,856.0588235294118,,,,,,
1.2745983333333333,0.3797724110641632,856.5089823529412,,,,,,
1.2765811111111112,0.3802695678683751,856.9323529411765,,,,,,
1.2785499999999999,0.380790236984722,858.4650654411763,,,,,,
1.2805275,0.3813137870308235,859.456770220588,,,,,,
1.282478611111111,0.3818415785492098,859.907781617647,,,,,,
1.2844855555555557,0.3823652608445098,860.9009220588235,,,,,,
1.2864577777777777,0.3828886690401982,861.8946308823528,,,,,,
1.2884286111111112,0.3834149486923906,862.3456264705881,,,,,,
