Repository: ACME-MG/moga_neml

# MOGA NEML

The repository contains code for calibrating the constitutive parameters of phenomenological creep models. The code combines the multi-objective genetic algorithm (MOGA) implemented in Pymoo with the nuclear engineering material model library (NEML). The following README was last updated on the 19th of December, 2023.

## Reading an experimental dataset (`read_data`)

The `read_data` function reads experimental data into the `Interface` class.
* `file_path`: This argument defines the path to the experimental data. Note that this path appends the `input_path` value defined when initialising the `Interface` class.

File: scripts/data/tensile/ansto/AirBase_A_1e-2.csv
time,strain,stress,temperature,type,title,medium,strain_rate,youngs,poissons
7.44,0,0.015107,25,tensile,inl_2,Air,0.01,210083.0,0.3
7.63,9.78E-05,57.47306696,,,,,,,
7.819,0.000438,136.0122974,,,,,,,
8.007,0.000902,208.301189,,,,,,,
8.205,0.00153,279.3255344,,,,,,,
8.398,0.00226,340.3565324,,,,,,,
8.591,0.00313,394.081626,,,,,,,
8.779,0.00409,440.3078498,,,,,,,
8.97,0.00524,477.1020438,,,,,,,
9.157,0.00661,503.9342342,,,,,,,
9.345,0.00816,523.4625605,,,,,,,
9.596,0.0103,541.2965543,,,,,,,
9.784,0.0119,551.0899538,,,,,,,
9.971,0.013581492,559.7327739,,,,,,,
10.159,0.015306911,566.9139783,,,,,,,
10.346,0.01695788,573.0164279,,,,,,,
10.534,0.018578021,578.2745392,,,,,,,
10.722,0.020328584,583.5816994,,,,,,,
10.91,0.022171405,588.6586215,,,,,,,
11.106,0.024099844,593.7378377,,,,,,,
11.294,0.025860408,598.0406045,,,,,,,
11.481,0.027708045,602.2588199,,,,,,,
11.731,0.030154216,607.7870864,,,,,,,
11.928,0.032040875,611.9234116,,,,,,,
12.115,0.033842812,615.6282182,,,,,,,
12.314,0.035597588,619.3442841,,,,,,,
12.502,0.037392664,623.0949885,,,,,,,
12.7,0.0393126,627.148184,,,,,,,
12.887,0.04114546,630.8731285,,,,,,,
13.075,0.042982864,634.2035542,,,,,,,
13.262,0.044643519,637.3370864,,,,,,,
13.45,0.046430005,640.746772,,,,,,,
13.637,0.048213976,644.0682625,,,,,,,
13.887,0.050545603,648.4200331,,,,,,,
14.075,0.05227594,651.8893032,,,,,,,
14.262,0.053922163,655.0642511,,,,,,,
14.451,0.055652912,658.2331728,,,,,,,
14.639,0.057424304,661.3682406,,,,,,,
14.836,0.059193848,664.4329976,,,,,,,
15.023,0.060787742,667.4682603,,,,,,,
15.211,0.062506534,670.6724693,,,,,,,
15.398,0.064266662,673.7849047,,,,,,,
15.586,0.066064626,677.0054181,,,,,,,
15.774,0.06782202,679.9164288,,,,,,,
16.023,0.07019913,684.0736896,,,,,,,
16.149,0.071325112,685.966419,,,,,,,
16.342,0.073238018,689.286108,,,,,,,
16.53,0.074979607,692.4248395,,,,,,,
16.718,0.076679344,695.3051629,,,,,,,
16.905,0.078378168,698.1264181,,,,,,,
17.101,0.080114675,701.0431101,,,,,,,
17.298,0.081970184,704.260585,,,,,,,
17.488,0.083740864,707.3402476,,,,,,,
17.66,0.085302046,710.090897,,,,,,,
17.848,0.087026207,713.0556069,,,,,,,
18.099,0.089322893,716.9024799,,,,,,,
18.288,0.090998986,719.7969012,,,,,,,
18.477,0.092717145,722.5967929,,,,,,,
18.664,0.094349183,725.3070874,,,,,,,
18.852,0.096015263,728.3229502,,,,,,,
19.04,0.097678865,731.3854431,,,,,,,
19.227,0.099342498,734.2716355,,,,,,,
19.415,0.100964409,736.9612302,,,,,,,
19.604,0.102460719,739.5808849,,,,,,,
19.792,0.104159327,742.3573328,,,,,,,
19.979,0.105892124,745.3943638,,,,,,,
20.229,0.108189767,749.1265329,,,,,,,
20.417,0.109915657,752.233794,,,,,,,
20.605,0.111639978,755.1927609,,,,,,,
20.793,0.11328545,757.7966513,,,,,,,
20.981,0.114966276,760.5736534,,,,,,,
21.177,0.116724863,763.4437227,,,,,,,
21.365,0.118277903,766.2207092,,,,,,,
21.554,0.119908308,769.0674594,,,,,,,
21.741,0.121575054,772.069293,,,,,,,
21.929,0.123281986,774.9509528,,,,,,,
22.119,0.12498891,777.6384749,,,,,,,
22.38,0.127241487,781.5025701,,,,,,,
22.568,0.128860432,784.2256635,,,,,,,
22.756,0.130478828,786.8097459,,,,,,,
22.943,0.132050364,789.6410971,,,,,,,
23.131,0.133698041,792.610318,,,,,,,
23.318,0.135306048,795.3895663,,,,,,,
23.507,0.136910769,798.161177,,,,,,,
23.694,0.138438181,800.6196212,,,,,,,
23.882,0.140000396,803.2538154,,,,,,,
24.069,0.141556259,806.1705267,,,,,,,
24.32,0.14369891,809.685321,,,,,,,
24.507,0.145328192,812.6436456,,,,,,,
24.701,0.147032773,815.7145192,,,,,,,
24.888,0.148697993,818.5923397,,,,,,,
25.086,0.150477877,821.5396105,,,,,,,
25.274,0.152065713,823.8924957,,,,,,,
25.466,0.153799725,826.8498417,,,,,,,
25.655,0.155415541,829.6277285,,,,,,,
25.843,0.156911463,832.3909985,,,,,,,
26.03,0.158482011,835.2187656,,,,,,,
26.233,0.160206992,838.1087817,,,,,,,
26.483,0.162346737,841.8436884,,,,,,,
26.681,0.164065758,844.6939937,,,,,,,
26.868,0.165628449,847.2942452,,,,,,,
27.085,0.167455025,850.3892131,,,,,,,
27.283,0.169013904,852.9518488,,,,,,,
27.471,0.170567139,855.7606311,,,,,,,
27.669,0.172231569,858.7380341,,,,,,,
27.857,0.173777951,861.6334412,,,,,,,
28.044,0.175249666,864.2219881,,,,,,,
28.232,0.176797016,866.7623089,,,,,,,
28.419,0.178341377,869.2873652,,,,,,,
28.669,0.180331196,872.836409,,,,,,,
28.857,0.181869252,875.5015603,,,,,,,
29.055,0.183477951,878.3834832,,,,,,,
29.242,0.18504691,881.2839939,,,,,,,
29.43,0.186690855,884.0392917,,,,,,,
29.617,0.188255783,886.8059035,,,,,,,
29.805,0.189858122,889.4032665,,,,,,,
29.993,0.191346552,891.8297069,,,,,,,
30.18,0.192865942,894.6676372,,,,,,,
30.378,0.194494262,897.6674131,,,,,,,
30.565,0.196048005,900.3784339,,,,,,,
30.815,0.198075618,904.213647,,,,,,,
31.003,0.19962336,906.9705191,,,,,,,
31.2,0.201282738,909.672298,,,,,,,
31.387,0.202828616,912.1893787,,,,,,,
31.576,0.204370132,914.8691203,,,,,,,
31.763,0.205797889,917.5080034,,,,,,,
31.951,0.207295772,920.2975928,,,,,,,
32.151,0.208902935,923.1650714,,,,,,,
32.348,0.210471319,925.9825962,,,,,,,
32.536,0.21196432,928.6135559,,,,,,,
32.723,0.213383333,931.1039711,,,,,,,
32.973,0.215308063,934.499945,,,,,,,
33.161,0.216792858,937.2933142,,,,,,,
33.348,0.218312299,940.0688057,,,,,,,
33.536,0.219865753,942.8655628,,,,,,,
33.734,0.22145249,945.7984573,,,,,,,
33.922,0.223003461,948.4719725,,,,,,,
34.109,0.224588425,951.1456304,,,,,,,
34.297,0.226133776,953.8911914,,,,,,,
34.49,0.227676976,956.5530123,,,,,,,
34.678,0.229143241,959.4037886,,,,,,,
34.865,0.230608164,962.122343,,,,,,,
35.115,0.232572791,965.5905223,,,,,,,
35.303,0.233962401,968.1708517,,,,,,,
35.49,0.235493489,970.9284426,,,,,,,
35.678,0.237024774,973.4029922,,,,,,,
35.865,0.238516531,975.9961857,,,,,,,
36.053,0.239896287,978.7308921,,,,,,,
36.249,0.241451877,981.6932755,,,,,,,
36.437,0.242901673,984.2701402,,,,,,,
36.624,0.244277957,986.7237601,,,,,,,
36.812,0.245724184,989.2616816,,,,,,,
36.999,0.247202253,991.9439195,,,,,,,
37.276,0.249273227,995.8872148,,,,,,,
37.464,0.250641741,998.339404,,,,,,,
37.652,0.252040484,1001.084029,,,,,,,
37.85,0.253577772,1004.039011,,,,,,,
38.038,0.255079102,1006.780514,,,,,,,
38.225,0.256577862,1009.624349,,,,,,,
38.413,0.258043596,1012.010126,,,,,,,
38.6,0.25953934,1014.733677,,,,,,,
38.788,0.261068074,1017.444988,,,,,,,
38.977,0.262556751,1020.336511,,,,,,,
39.165,0.263905358,1022.987103,,,,,,,
39.414,0.265806661,1026.475443,,,,,,,
39.602,0.267222226,1028.981908,,,,,,,
39.79,0.268670178,1031.668962,,,,,,,
39.977,0.270151776,1034.195802,,,,,,,
40.165,0.271526933,1036.67397,,,,,,,
40.352,0.272965744,1039.570101,,,,,,,
40.54,0.274370648,1042.216225,,,,,,,
40.727,0.275808801,1044.801749,,,,,,,
40.915,0.277210827,1047.351148,,,,,,,
41.106,0.278644957,1049.938054,,,,,,,
41.362,0.280484115,1053.397902,,,,,,,
41.55,0.28187809,1056.100201,,,,,,,
41.739,0.283235893,1058.729814,,,,,,,
41.926,0.284623702,1061.659923,,,,,,,
42.114,0.285911073,1064.067378,,,,,,,
42.332,0.287534375,1067.196234,,,,,,,
42.519,0.288953905,1069.795769,,,,,,,
42.708,0.290439616,1072.458275,,,,,,,
42.895,0.291889481,1075.091496,,,,,,,
43.083,0.293301306,1077.848618,,,,,,,
43.27,0.29474397,1080.710945,,,,,,,
43.52,0.296657031,1084.193048,,,,,,,
43.708,0.298028667,1086.933223,,,,,,,
43.895,0.29943503,1089.396169,,,,,,,
44.083,0.300737581,1091.866816,,,,,,,
44.27,0.302139469,1094.401105,,,,,,,
44.458,0.303537572,1097.11712,,,,,,,
44.645,0.304965287,1100.030977,,,,,,,
44.833,0.306293248,1102.602782,,,,,,,
45.021,0.307687227,1105.237303,,,,,,,
45.208,0.309046716,1107.643002,,,,,,,
45.406,0.310470675,1110.237872,,,,,,,
45.656,0.312283836,1114.040997,,,,,,,
45.844,0.313569873,1116.454412,,,,,,,
46.031,0.314886803,1119.085,,,,,,,
46.226,0.316298434,1122.02589,,,,,,,
46.413,0.317577753,1124.680499,,,,,,,
46.601,0.318925743,1126.99135,,,,,,,
46.788,0.320300566,1129.749198,,,,,,,
46.976,0.321708828,1132.271296,,,,,,,
47.163,0.323047197,1135.004852,,,,,,,
47.371,0.324645446,1138.11234,,,,,,,
47.559,0.326044916,1140.994739,,,,,,,
47.809,0.327932196,1144.534549,,,,,,,
48.008,0.329425717,1147.452709,,,,,,,
48.195,0.330691465,1149.815071,,,,,,,
48.383,0.33205179,1152.436575,,,,,,,
48.57,0.333411419,1154.94078,,,,,,,
48.758,0.334767381,1157.637962,,,,,,,
48.945,0.33611888,1160.613646,,,,,,,
49.133,0.337406118,1163.2555,,,,,,,
49.331,0.338823855,1165.791726,,,,,,,
49.519,0.340173666,1168.378344,,,,,,,
49.706,0.341490698,1170.822252,,,,,,,
49.956,0.343218744,1174.38549,,,,,,,
50.144,0.344498854,1176.908711,,,,,,,
50.331,0.345840311,1179.584102,,,,,,,
50.519,0.347145623,1182.42161,,,,,,,
50.716,0.348482109,1185.256516,,,,,,,
50.904,0.349725213,1187.52307,,,,,,,
51.092,0.351029805,1189.978357,,,,,,,
51.288,0.352394575,1192.661758,,,,,,,
51.476,0.353724446,1195.467603,,,,,,,
51.671,0.355116321,1198.355782,,,,,,,
51.858,0.356475378,1201.141979,,,,,,,
52.119,0.358369658,1204.854747,,,,,,,
52.33,0.359882231,1207.889767,,,,,,,
52.517,0.361236249,1210.530318,,,,,,,
52.705,0.362525384,1212.989562,,,,,,,
52.892,0.363813331,1215.476658,,,,,,,
53.08,0.365131214,1217.964049,,,,,,,
53.267,0.366443687,1220.863225,,,,,,,
53.454,0.367691718,1223.658318,,,,,,,
53.642,0.369034381,1226.408084,,,,,,,
53.83,0.370346975,1228.729955,,,,,,,
54.017,0.37165558,1231.309079,,,,,,,
54.278,0.373395605,1234.965261,,,,,,,
54.465,0.374609317,1237.142666,,,,,,,
54.653,0.375910343,1239.958981,,,,,,,
54.84,0.377178663,1242.758037,,,,,,,
55.028,0.378476259,1245.591269,,,,,,,
55.226,0.37980556,1248.246611,,,,,,,
55.414,0.381010387,1250.485833,,,,,,,
55.601,0.382274393,1253.051231,,,,,,,
55.789,0.383537132,1255.58124,,,,,,,
55.976,0.384826641,1258.413289,,,,,,,
56.235,0.386577545,1261.871775,,,,,,,
56.423,0.387923387,1264.961836,,,,,,,
56.61,0.389239359,1267.654534,,,,,,,
56.798,0.390555405,1270.219179,,,,,,,
56.985,0.391900163,1272.820679,,,,,,,
57.173,0.39315225,1275.120517,,,,,,,
57.364,0.394430074,1277.897576,,,,,,,
57.552,0.395705685,1280.74642,,,,,,,
57.74,0.396950757,1283.40097,,,,,,,
57.927,0.398225388,1285.991155,,,,,,,
58.115,0.39946949,1288.393779,,,,,,,
58.365,0.401164066,1291.863101,,,,,,,
58.552,0.402433458,1294.447252,,,,,,,
58.74,0.403702988,1296.824174,,,,,,,
58.927,0.404937805,1299.535746,,,,,,,
59.115,0.406110048,1302.223273,,,,,,,
59.316,0.40749252,1305.185701,,,,,,,
59.516,0.408753362,1307.84863,,,,,,,
59.704,0.409924335,1310.156855,,,,,,,
59.891,0.411153958,1312.500751,,,,,,,
60.079,0.412379085,1315.292671,,,,,,,
60.266,0.413602952,1317.976279,,,,,,,
60.516,0.415214885,1321.339374,,,,,,,
60.704,0.416435248,1324.115999,,,,,,,
60.891,0.417744145,1326.956616,,,,,,,
61.079,0.419055305,1329.308462,,,,,,,
61.266,0.420362708,1331.914978,,,,,,,
61.454,0.421578986,1334.34909,,,,,,,
61.652,0.422910724,1337.312555,,,,,,,
61.839,0.424120289,1340.203425,,,,,,,
62.027,0.425363145,1342.549926,,,,,,,
62.215,0.426514766,1344.895304,,,,,,,
62.417,0.427901123,1347.716219,,,,,,,
62.667,0.429517589,1351.392029,,,,,,,
62.854,0.430723308,1353.776707,,,,,,,
63.052,0.432016949,1356.228036,,,,,,,
63.24,0.433246606,1359.023021,,,,,,,
63.427,0.434415758,1361.749092,,,,,,,
63.615,0.435585021,1364.372796,,,,,,,
63.802,0.436783465,1366.765927,,,,,,,
63.992,0.437981665,1369.091827,,,,,,,
64.18,0.439206398,1371.592278,,,,,,,
64.377,0.440427657,1374.34997,,,,,,,
64.565,0.441530358,1376.955894,,,,,,,
64.815,0.443069315,1380.228715,,,,,,,
65.002,0.444286287,1383.024398,,,,,,,
65.19,0.445503,1385.579333,,,,,,,
65.377,0.446776688,1388.184888,,,,,,,
65.565,0.447962677,1390.482038,,,,,,,
65.763,0.449262868,1393.095624,,,,,,,
65.95,0.450528321,1396.162885,,,,,,,
66.139,0.45176544,1398.856898,,,,,,,
66.335,0.453060423,1401.514121,,,,,,,
66.523,0.45418068,1403.810565,,,,,,,
66.71,0.455387538,1406.186332,,,,,,,
66.96,0.456963013,1409.563245,,,,,,,
67.148,0.458192051,1412.289012,,,,,,,
67.335,0.45939493,1414.471599,,,,,,,
67.54,0.460705559,1417.572106,,,,,,,
67.728,0.461872632,1420.31552,,,,,,,
67.915,0.463011909,1422.680914,,,,,,,
68.103,0.464179137,1425.044316,,,,,,,
68.29,0.465401101,1427.545353,,,,,,,
68.493,0.466650678,1430.054181,,,,,,,
68.698,0.467925023,1432.944114,,,,,,,
68.892,0.469083344,1435.664404,,,,,,,
69.142,0.470581935,1438.804231,,,,,,,
69.329,0.471738648,1441.415204,,,,,,,
69.517,0.472893301,1444.128086,,,,,,,
69.704,0.474048756,1446.461845,,,,,,,
69.892,0.475260157,1448.868302,,,,,,,
70.079,0.476498362,1451.271242,,,,,,,
70.267,0.477703403,1454.066148,,,,,,,
70.454,0.47888006,1456.69211,,,,,,,
70.642,0.480083576,1459.392123,,,,,,,
70.829,0.481259555,1461.725847,,,,,,,
71.017,0.482407051,1463.925817,,,,,,,
71.274,0.483913039,1467.206047,,,,,,,
71.461,0.485111726,1469.743954,,,,,,,
71.649,0.486308918,1472.204196,,,,,,,
71.836,0.487503777,1474.882129,,,,,,,
72.024,0.488586094,1477.323039,,,,,,,
72.211,0.48972345,1479.696225,,,,,,,
72.41,0.490916121,1482.111448,,,,,,,
72.604,0.49208024,1484.34507,,,,,,,
72.792,0.493242127,1486.705978,,,,,,,
72.979,0.494373418,1489.28658,,,,,,,
73.23,0.495863446,1492.311511,,,,,,,
73.417,0.49701896,1494.964896,,,,,,,
73.605,0.498064163,1497.222014,,,,,,,
73.792,0.499190903,1499.681907,,,,,,,
73.98,0.50031849,1501.835914,,,,,,,
74.167,0.501498802,1504.146838,,,,,,,
74.355,0.502620672,1506.758779,,,,,,,
74.542,0.503852227,1509.305498,,,,,,,
74.73,0.505026305,1512.014819,,,,,,,
74.917,0.506228192,1514.463617,,,,,,,
75.105,0.507321429,1516.399716,,,,,,,
75.355,0.508845711,1519.811365,,,,,,,
75.542,0.509962452,1521.888962,,,,,,,
75.73,0.511103011,1524.38485,,,,,,,
75.918,0.512269618,1526.955923,,,,,,,
76.105,0.51335229,1529.492286,,,,,,,
76.303,0.514570433,1532.095382,,,,,,,
76.49,0.515708019,1534.348713,,,,,,,
76.678,0.516816323,1536.554472,,,,,,,
76.865,0.517896767,1538.69378,,,,,,,
77.053,0.519002605,1540.999123,,,,,,,
77.241,0.52013171,1543.688836,,,,,,,
77.511,0.521692829,1546.782316,,,,,,,
77.709,0.522874306,1549.337762,,,,,,,
77.896,0.523947305,1551.715698,,,,,,,
78.095,0.525046203,1553.979288,,,,,,,
78.282,0.526145732,1556.053957,,,,,,,
78.47,0.527243752,1558.175901,,,,,,,
78.657,0.528365467,1560.590571,,,,,,,
78.847,0.52951166,1563.165854,,,,,,,
79.035,0.5306305,1565.635572,,,,,,,
79.223,0.531749123,1567.946952,,,,,,,
79.42,0.532948544,1570.12941,,,,,,,
79.67,0.534462284,1573.379106,,,,,,,
79.858,0.535578993,1575.325957,,,,,,,
80.045,0.536612611,1577.51283,,,,,,,
80.233,0.537725935,1579.615874,,,,,,,
80.42,0.538835614,1582.097677,,,,,,,
80.608,0.539944595,1584.497228,,,,,,,
80.806,0.54113192,1586.958813,,,,,,,
80.993,0.542189845,1588.582458,,,,,,,
81.181,0.543270643,1590.680491,,,,,,,
81.368,0.54437653,1592.797269,,,,,,,
81.556,0.545401152,1594.984456,,,,,,,
81.806,0.546819918,1597.643056,,,,,,,
81.993,0.547921316,1599.94757,,,,,,,
82.181,0.548970398,1601.844037,,,,,,,
82.368,0.550045249,1603.636406,,,,,,,
82.565,0.551199597,1605.280785,,,,,,,
82.763,0.552275243,1606.652882,,,,,,,
82.951,0.553322003,1608.189012,,,,,,,
83.149,0.554472614,1609.82593,,,,,,,
83.336,0.555571124,1611.146833,,,,,,,
83.524,0.5566719,1611.901892,,,,,,,
83.711,0.557829071,1611.838942,,,,,,,
83.961,0.559361162,1610.374145,,,,,,,
84.149,0.56051223,1606.442277,,,,,,,
84.336,0.561698421,1596.601945,,,,,,,
84.524,0.562866595,1580.758001,,,,,,,
84.712,0.564111309,1556.470321,,,,,,,
84.9,0.565334702,1535.304518,,,,,,,
85.097,0.566745493,1495.669549,,,,,,,
85.284,0.567904795,1480.229168,,,,,,,
85.472,0.569065482,1472.863129,,,,,,,
85.659,0.570204001,1464.668799,,,,,,,
85.847,0.571440306,1444.252285,,,,,,,
86.097,0.573029478,1416.320412,,,,,,,
86.299,0.574235868,1404.541016,,,,,,,
86.486,0.57542161,1387.264637,,,,,,,
86.674,0.576504641,1369.649087,,,,,,,
86.861,0.577671618,1355.018685,,,,,,,
87.056,0.57880839,1345.251597,,,,,,,
87.243,0.579923382,1334.626267,,,,,,,
87.442,0.581156413,1316.705253,,,,,,,
87.637,0.582399239,1296.807029,,,,,,,
87.825,0.583506759,1282.253985,,,,,,,
88.013,0.584671885,1270.77338,,,,,,,
88.263,0.586253352,1248.730671,,,,,,,
88.451,0.587659764,1199.31963,,,,,,,
88.638,0.588773661,1195.630651,,,,,,,
88.826,0.589848007,1189.863249,,,,,,,
89.013,0.590939661,1180.873329,,,,,,,
89.201,0.592095384,1160.401352,,,,,,,
89.388,0.593299914,1135.598367,,,,,,,
89.576,0.59444097,1117.218881,,,,,,,
89.763,0.595624669,1099.847177,,,,,,,
89.951,0.596793451,1084.908325,,,,,,,
90.201,0.598294631,1068.631291,,,,,,,
90.388,0.599406234,1058.774474,,,,,,,
90.576,0.600457732,1050.329279,,,,,,,
90.763,0.601562517,1041.114409,,,,,,,
90.951,0.602660015,1028.456004,,,,,,,
91.138,0.603779925,1016.166585,,,,,,,
91.32,0.604812258,1005.729142,,,,,,,
91.518,0.60599094,991.2754056,,,,,,,
91.706,0.607067169,977.0305058,,,,,,,
91.893,0.608234666,955.1977184,,,,,,,
92.081,0.609460656,917.919353,,,,,,,
92.331,0.611177184,863.4256266,,,,,,,
92.529,0.612620173,808.4979381,,,,,,,
92.721,0.613866204,784.2758628,,,,,,,
92.908,0.615024579,766.7732676,,,,,,,
93.096,0.616095673,751.3561212,,,,,,,
93.296,0.617246781,739.0880696,,,,,,,
93.484,0.618354322,725.5136907,,,,,,,
93.671,0.619452618,713.380858,,,,,,,
93.859,0.62058313,695.078139,,,,,,,
94.046,0.621785157,667.8933962,,,,,,,
94.234,0.623041684,621.2769175,,,,,,,
94.494,0.624787277,564.9765121,,,,,,,
94.681,0.62598959,532.0871441,,,,,,,
94.869,0.627272056,488.3303956,,,,,,,
95.056,0.628668401,418.4462321,,,,,,,
95.244,0.629863456,376.609966,,,,,,,
95.431,0.63099396,355.6052449,,,,,,,
95.619,0.632088722,341.1279668,,,,,,,
95.817,0.63323467,325.7699155,,,,,,,
96.005,0.63425065,311.8020625,,,,,,,
96.203,0.63539577,296.0699014,,,,,,,
96.396,0.636759602,243.251948,,,,,,,
96.646,0.638081174,238.9645613,,,,,,,
96.834,0.639065486,239.1927401,,,,,,,
97.021,0.640144129,239.4688628,,,,,,,
97.212,0.641198362,239.653189,,,,,,,
97.399,0.642227592,239.8731716,,,,,,,
97.597,0.643326893,240.1769727,,,,,,,
97.79,0.644329882,240.372759,,,,,,,
97.978,0.645331758,240.5891262,,,,,,,
98.175,0.646309095,240.7915995,,,,,,,
98.363,0.647332371,241.0472894,,,,,,,
98.551,0.648331234,241.265842,,,,,,,
98.801,0.649661805,241.5656325,,,,,,,
98.988,0.650705573,241.84328,,,,,,,
99.178,0.651677075,242.0605674,,,,,,,
99.366,0.652624684,242.2805038,,,,,,,
99.553,0.65359423,242.5162601,,,,,,,
99.742,0.654586813,242.7439052,,,,,,,
99.929,0.655578541,242.9459973,,,,,,,
100.117,0.656568878,243.2285383,,,,,,,
100.305,0.657464879,243.4041421,,,,,,,
100.493,0.658429864,243.6165814,,,,,,,
100.68,0.659394453,243.8257409,,,,,,,
100.93,0.66063955,244.1244739,,,,,,,
101.13,0.661671894,244.4090414,,,,,,,
101.327,0.662727278,244.6210444,,,,,,,
101.514,0.663663804,244.8723476,,,,,,,
101.702,0.664716481,245.1028445,,,,,,,
101.89,0.665698378,245.2724025,,,,,,,
102.077,0.666702231,245.5881393,,,,,,,
102.266,0.667705072,245.8013245,,,,,,,
102.454,0.668637539,246.0374159,,,,,,,
102.652,0.669638163,246.3069925,,,,,,,
102.855,0.670661614,246.5208978,,,,,,,
103.104,0.671962698,246.8451354,,,,,,,
103.293,0.67296041,247.0318755,,,,,,,
103.481,0.673957061,247.3360119,,,,,,,
103.668,0.674929843,247.5230143,,,,,,,
104.404,0.676733256,247.978755,,,,,,,
104.592,0.676733313,247.9669046,,,,,,,
104.779,0.67673347,247.9347769,,,,,,,
104.966,0.676733419,247.9453115,,,,,,,
105.154,0.676733598,247.9084424,,,,,,,
105.444,0.676733442,247.9405701,,,,,,,

File: scripts/data/tensile/ansto/AirBase_A_1e-3.csv
time,strain,stress,temperature,type,title,medium,strain_rate,youngs,poissons
1.7,0.0,1.040863,25.0,tensile,inl_7,Air,0.001,205135.0,0.3
3.443,0.000284,76.98395335,,,,,,,
5.216,0.000580251,144.1095962,,,,,,,
6.906,0.000970267,202.8105556,,,,,,,
8.664,0.001467542,258.77469,,,,,,,
10.342,0.002019807,307.9632762,,,,,,,
12.127,0.00283427,353.5897439,,,,,,,
13.837,0.003770066,387.1196279,,,,,,,
15.61,0.005020624,410.0504977,,,,,,,
17.329,0.006430132,425.4053315,,,,,,,
19.12,0.007938671,435.9788678,,,,,,,
20.839,0.009480937,444.9064442,,,,,,,
22.641,0.011065858,451.6459635,,,,,,,
24.387,0.01266737,457.4832382,,,,,,,
26.153,0.014226659,463.0895585,,,,,,,
27.889,0.015759029,467.6802489,,,,,,,
29.723,0.017379324,472.3328284,,,,,,,
31.5,0.019097182,476.4586655,,,,,,,
33.313,0.020821009,480.1582995,,,,,,,
35.077,0.022585449,483.958288,,,,,,,
36.876,0.024331857,488.4582471,,,,,,,
38.631,0.026007654,491.9299461,,,,,,,
40.472,0.027807628,495.7394109,,,,,,,
42.292,0.029580322,498.5561022,,,,,,,
44.053,0.031205861,501.877366,,,,,,,
45.895,0.032924317,504.8736032,,,,,,,
47.641,0.034544049,508.2304004,,,,,,,
49.464,0.036297604,511.4437795,,,,,,,
51.24,0.038009725,514.3418006,,,,,,,
53.064,0.039807574,517.2302463,,,,,,,
54.82,0.041418937,520.5289306,,,,,,,
56.683,0.043209643,523.4850096,,,,,,,
58.443,0.04487257,526.0501389,,,,,,,
60.276,0.046576105,528.721581,,,,,,,
62.036,0.048226565,531.6553925,,,,,,,
63.851,0.049872966,534.7158539,,,,,,,
65.619,0.051522858,537.4598204,,,,,,,
67.388,0.053128737,540.0647609,,,,,,,
69.111,0.054682036,543.0416581,,,,,,,
70.97,0.056372275,545.5252333,,,,,,,
72.694,0.057844946,547.9242501,,,,,,,
74.527,0.059524786,550.6871256,,,,,,,
76.278,0.061131005,552.6211391,,,,,,,
78.088,0.062833894,556.2013776,,,,,,,
79.815,0.064508571,558.8117127,,,,,,,
81.682,0.066266982,561.40161,,,,,,,
83.511,0.068018846,564.1839865,,,,,,,
85.308,0.069694748,566.3273556,,,,,,,
87.152,0.0714386,569.2311832,,,,,,,
88.923,0.07305632,571.838083,,,,,,,
90.764,0.074717432,574.3445216,,,,,,,
92.502,0.076252229,576.547059,,,,,,,
94.3,0.077955858,578.7463318,,,,,,,
96.074,0.079559653,581.6144466,,,,,,,
97.89,0.081252112,584.079157,,,,,,,
99.632,0.0829048,586.3258088,,,,,,,
101.489,0.084556879,588.4066201,,,,,,,
103.256,0.086192283,591.2724799,,,,,,,
105.054,0.087827866,593.9844653,,,,,,,
106.802,0.08941952,596.6840015,,,,,,,
108.611,0.091023575,598.5447128,,,,,,,
110.364,0.092614281,600.9677089,,,,,,,
112.201,0.094235494,603.9753496,,,,,,,
113.938,0.095737025,606.4384033,,,,,,,
115.711,0.097241762,608.6460878,,,,,,,
117.449,0.098751174,610.459258,,,,,,,
119.217,0.100207288,612.7920521,,,,,,,
120.983,0.10178043,615.4704883,,,,,,,
122.796,0.103388965,618.3366702,,,,,,,
124.568,0.10500528,620.6060932,,,,,,,
126.29,0.106621356,622.794382,,,,,,,
128.066,0.108241639,624.5344369,,,,,,,
129.789,0.109795773,627.6149096,,,,,,,
131.582,0.111409489,629.4464359,,,,,,,
133.294,0.112969104,631.8706319,,,,,,,
135.103,0.114526441,634.3437395,,,,,,,
136.885,0.116037028,636.9961198,,,,,,,
138.708,0.11763227,639.398707,,,,,,,
140.479,0.119150252,641.3384177,,,,,,,
142.331,0.120852256,644.3009647,,,,,,,
144.1,0.122446263,646.330163,,,,,,,
145.915,0.12403332,648.5753458,,,,,,,
147.645,0.125531426,651.1469047,,,,,,,
149.442,0.127111181,653.5472417,,,,,,,
151.216,0.128613049,655.6724924,,,,,,,
153.046,0.130228077,658.0685832,,,,,,,
154.773,0.131688137,659.9792293,,,,,,,
156.6,0.133211991,662.7898701,,,,,,,
158.375,0.134742573,664.993021,,,,,,,
160.209,0.136272728,667.136017,,,,,,,
161.981,0.137743355,670.3186349,,,,,,,
163.815,0.139237425,671.9676269,,,,,,,
165.612,0.140720143,674.133807,,,,,,,
167.36,0.142197876,676.4781815,,,,,,,
169.172,0.14383447,678.7180026,,,,,,,
170.921,0.145383943,681.3271693,,,,,,,
172.743,0.146973326,683.6934973,,,,,,,
174.442,0.148484742,685.8758407,,,,,,,
176.214,0.150032346,688.1047218,,,,,,,
177.913,0.151493188,690.6775013,,,,,,,
179.68,0.153000242,692.7141409,,,,,,,
181.389,0.154425218,694.8179158,,,,,,,
183.142,0.155882123,697.2444703,,,,,,,
184.901,0.157379824,699.4688984,,,,,,,
186.754,0.158947731,702.0866942,,,,,,,
188.506,0.160436854,704.5225982,,,,,,,
190.293,0.161970331,706.5046151,,,,,,,
192.008,0.163460131,708.6663532,,,,,,,
193.773,0.164901502,711.2765545,,,,,,,
195.518,0.166344842,713.6817048,,,,,,,
197.338,0.167868059,715.7580771,,,,,,,
199.102,0.169317165,717.4500912,,,,,,,
200.899,0.170790915,719.9704573,,,,,,,
202.683,0.172260459,722.6306237,,,,,,,
204.664,0.173805483,725.2168349,,,,,,,
206.506,0.175276975,727.4600696,,,,,,,
208.25,0.176713552,729.2897005,,,,,,,
210.045,0.178110625,731.0799333,,,,,,,
211.802,0.179561743,734.2814946,,,,,,,
213.62,0.181021595,736.7553533,,,,,,,
215.379,0.182530278,738.3459421,,,,,,,
217.19,0.184071821,740.1222589,,,,,,,
218.913,0.185519903,742.9618162,,,,,,,
220.692,0.187007463,745.5430203,,,,,,,
222.433,0.1884192,748.0096017,,,,,,,
224.208,0.189884028,749.2188162,,,,,,,
225.922,0.191286491,752.0526285,,,,,,,
227.713,0.192732282,754.2943114,,,,,,,
229.419,0.194067722,756.2532883,,,,,,,
231.186,0.195504578,758.8443573,,,,,,,
232.933,0.196986148,760.8969684,,,,,,,
234.698,0.198490268,763.7747379,,,,,,,
236.41,0.19989268,765.7359114,,,,,,,
238.21,0.201404971,767.7967248,,,,,,,
239.981,0.202835774,770.1514426,,,,,,,
241.877,0.204343885,772.1411638,,,,,,,
243.693,0.20580279,774.8975387,,,,,,,
245.448,0.207190013,777.2281859,,,,,,,
247.246,0.20861508,779.4174245,,,,,,,
248.946,0.209967423,781.2738434,,,,,,,
250.723,0.21131188,783.6273703,,,,,,,
252.483,0.212692446,785.9608594,,,,,,,
254.314,0.214066774,788.5524072,,,,,,,
256.053,0.215409832,790.6194413,,,,,,,
257.85,0.216869032,792.1600676,,,,,,,
259.551,0.218305163,795.2302062,,,,,,,
261.318,0.219715663,797.3587309,,,,,,,
263.117,0.221233941,799.5212816,,,,,,,
264.963,0.222750721,801.6274935,,,,,,,
266.69,0.224184246,804.2868069,,,,,,,
268.523,0.225658368,806.5398329,,,,,,,
270.255,0.226984226,808.758866,,,,,,,
272.004,0.228341817,811.1828403,,,,,,,
273.753,0.229709365,812.7296137,,,,,,,
275.541,0.231097482,815.3605213,,,,,,,
277.295,0.23248714,817.7354653,,,,,,,
279.122,0.233947994,820.0289184,,,,,,,
280.841,0.235343454,821.6741201,,,,,,,
282.654,0.236762307,824.120113,,,,,,,
284.382,0.238109653,826.3425719,,,,,,,
286.195,0.239487887,828.8644579,,,,,,,
287.998,0.24090706,830.8489973,,,,,,,
289.718,0.242249513,833.0895349,,,,,,,
291.54,0.24362359,835.4432061,,,,,,,
293.309,0.244963639,837.5948096,,,,,,,
295.11,0.246300509,839.7951349,,,,,,,
296.843,0.247596497,842.2760984,,,,,,,
298.663,0.248936206,843.98978,,,,,,,
300.426,0.250223661,846.8755596,,,,,,,
302.252,0.251630159,848.6889365,,,,,,,
303.989,0.252955767,851.0903506,,,,,,,
305.808,0.25443471,852.5189662,,,,,,,
307.599,0.255854015,855.6976558,,,,,,,
309.404,0.257316663,858.0780811,,,,,,,
311.166,0.258675157,860.1368085,,,,,,,
313.023,0.26016657,862.6966422,,,,,,,
314.741,0.261459606,864.0273757,,,,,,,
316.566,0.262882507,866.1487115,,,,,,,
318.34,0.264184011,869.3171964,,,,,,,
320.163,0.26556701,871.4758936,,,,,,,
321.913,0.266915218,873.4806326,,,,,,,
323.741,0.268329569,875.679182,,,,,,,
325.602,0.269774917,878.0207221,,,,,,,
327.342,0.271078495,880.3181762,,,,,,,
329.148,0.272448715,882.7573866,,,,,,,
330.899,0.273755081,884.5501015,,,,,,,
332.732,0.275127806,886.5538424,,,,,,,
334.478,0.276425902,888.7417868,,,,,,,
336.316,0.277784755,891.5265918,,,,,,,
338.103,0.279111941,893.9381263,,,,,,,
339.881,0.280417203,895.1168393,,,,,,,
341.58,0.281606492,897.1700809,,,,,,,
343.341,0.282857443,899.7439068,,,,,,,
345.068,0.284109867,902.0686684,,,,,,,
346.858,0.285399894,903.9809531,,,,,,,
348.63,0.286723609,905.8577888,,,,,,,
350.423,0.288104923,908.4786603,,,,,,,
352.159,0.289444108,911.6226985,,,,,,,
354.019,0.290899532,913.5480424,,,,,,,
355.749,0.292215277,915.4952071,,,,,,,
357.576,0.293634978,917.172754,,,,,,,
359.328,0.294974501,919.6757709,,,,,,,
361.134,0.296276598,922.3369945,,,,,,,
362.893,0.297578611,924.8001959,,,,,,,
364.674,0.298851057,926.828838,,,,,,,
366.484,0.300197925,928.1150301,,,,,,,
368.203,0.30149165,930.9257995,,,,,,,
369.958,0.302791508,933.0020064,,,,,,,
371.689,0.304115077,935.851547,,,,,,,
373.536,0.305454039,937.2810987,,,,,,,
375.289,0.30677238,940.2863222,,,,,,,
377.108,0.30806686,942.3098621,,,,,,,
378.838,0.309291097,944.3640396,,,,,,,
380.663,0.310621942,945.9054524,,,,,,,
382.419,0.311874379,948.2020027,,,,,,,
384.24,0.313124814,950.5398291,,,,,,,
385.973,0.314339938,952.9279683,,,,,,,
387.738,0.315554918,955.2011687,,,,,,,
389.448,0.316775753,956.8258285,,,,,,,
391.271,0.318017866,959.371166,,,,,,,
393.03,0.319324421,961.9957143,,,,,,,
394.82,0.320636048,964.0169179,,,,,,,
396.526,0.321948964,965.7702996,,,,,,,
398.305,0.323287895,968.0569645,,,,,,,
400.012,0.324554238,970.7361974,,,,,,,
401.789,0.325889944,972.9395866,,,,,,,
403.514,0.327164215,974.6081167,,,,,,,
405.344,0.328527922,976.996749,,,,,,,
407.169,0.329818127,979.8914582,,,,,,,
408.94,0.331049893,982.0092669,,,,,,,
410.771,0.332347674,983.9193759,,,,,,,
412.525,0.333607042,986.2128149,,,,,,,
414.349,0.334933677,988.160604,,,,,,,
416.084,0.336220226,990.6493332,,,,,,,
417.909,0.337478877,992.5665342,,,,,,,
419.658,0.338729262,995.1057947,,,,,,,
421.469,0.339991722,996.3793081,,,,,,,
423.223,0.341243561,998.428179,,,,,,,
425.039,0.342520487,1001.073359,,,,,,,
426.776,0.343705613,1003.03872,,,,,,,
428.571,0.344947083,1005.700267,,,,,,,
430.318,0.346128016,1007.794624,,,,,,,
432.151,0.347372893,1009.857261,,,,,,,
433.892,0.348548435,1012.127937,,,,,,,
435.717,0.349790173,1014.207327,,,,,,,
437.479,0.35100118,1015.952493,,,,,,,
439.333,0.352299906,1018.477067,,,,,,,
441.051,0.353533871,1020.861627,,,,,,,
442.812,0.354794355,1023.618263,,,,,,,
444.539,0.356059642,1025.764634,,,,,,,
446.344,0.357393418,1027.358076,,,,,,,
448.125,0.358685295,1029.759443,,,,,,,
449.873,0.359909108,1032.380016,,,,,,,
451.643,0.361115302,1033.424236,,,,,,,
453.37,0.362336123,1036.051802,,,,,,,
455.173,0.363556428,1038.519369,,,,,,,
456.9,0.364752451,1040.199793,,,,,,,
458.672,0.366002109,1042.66636,,,,,,,
460.408,0.367220217,1044.919101,,,,,,,
462.181,0.36847593,1046.560434,,,,,,,
463.935,0.369692395,1048.682332,,,,,,,
465.759,0.370934944,1051.322465,,,,,,,
467.509,0.372113668,1053.787738,,,,,,,
469.338,0.373363903,1055.301775,,,,,,,
471.079,0.37454575,1057.175375,,,,,,,
472.905,0.3757534,1059.522747,,,,,,,
474.673,0.376926013,1062.042525,,,,,,,
476.495,0.378130089,1064.466038,,,,,,,
478.27,0.379342845,1065.872662,,,,,,,
480.089,0.38054104,1068.531068,,,,,,,
481.838,0.381685425,1070.210723,,,,,,,
483.668,0.382879979,1073.029453,,,,,,,
485.426,0.384107713,1075.482412,,,,,,,
487.217,0.385374117,1077.066083,,,,,,,
489.04,0.38666244,1079.403094,,,,,,,
490.808,0.387917006,1081.870559,,,,,,,
492.631,0.389169147,1084.358062,,,,,,,
494.402,0.390395546,1086.169329,,,,,,,
496.222,0.391651048,1088.065721,,,,,,,
497.982,0.392840495,1090.212215,,,,,,,
499.807,0.394053325,1092.968696,,,,,,,
501.569,0.39521455,1094.50314,,,,,,,
503.382,0.396462668,1096.546868,,,,,,,
505.15,0.397648207,1098.513496,,,,,,,
507.008,0.39895254,1100.746325,,,,,,,
508.755,0.400100189,1103.114327,,,,,,,
510.581,0.401338981,1105.506962,,,,,,,
512.317,0.402487546,1107.49513,,,,,,,
514.099,0.403666959,1109.366214,,,,,,,
515.846,0.40480706,1111.971388,,,,,,,
517.638,0.405984272,1113.789732,,,,,,,
519.378,0.407099308,1115.566392,,,,,,,
521.172,0.408269219,1117.878533,,,,,,,
522.907,0.409377632,1120.022591,,,,,,,
524.697,0.410485118,1122.208319,,,,,,,
526.416,0.411567826,1123.69037,,,,,,,
528.206,0.412730051,1126.20482,,,,,,,
529.978,0.413899007,1127.922638,,,,,,,
531.708,0.415085057,1130.891352,,,,,,,
533.48,0.416278328,1132.929063,,,,,,,
535.221,0.417504242,1134.59344,,,,,,,
537.024,0.418727333,1136.402547,,,,,,,
538.742,0.419883,1138.742343,,,,,,,
540.537,0.421094142,1141.54389,,,,,,,
542.271,0.422192167,1143.373498,,,,,,,
544.13,0.423411809,1144.866665,,,,,,,
545.85,0.424502333,1147.244872,,,,,,,
547.645,0.425683013,1149.451862,,,,,,,
549.354,0.426803554,1151.595603,,,,,,,
551.164,0.427988113,1153.075437,,,,,,,
552.894,0.429136287,1155.154174,,,,,,,
554.686,0.43031089,1157.437468,,,,,,,
556.395,0.431419856,1160.230307,,,,,,,
558.151,0.432565616,1162.145424,,,,,,,
559.88,0.433679995,1164.05648,,,,,,,
561.66,0.434796333,1165.609042,,,,,,,
563.373,0.435873225,1168.154171,,,,,,,
565.163,0.437013853,1170.08015,,,,,,,
566.893,0.43809996,1171.317109,,,,,,,
568.682,0.439174101,1173.777982,,,,,,,
570.468,0.440280241,1175.800027,,,,,,,
572.183,0.441322916,1178.178824,,,,,,,
573.978,0.442431045,1179.70654,,,,,,,
575.73,0.443560343,1182.084717,,,,,,,
577.512,0.444716748,1184.552269,,,,,,,
579.221,0.445873879,1186.859727,,,,,,,
581.022,0.447065449,1188.322303,,,,,,,
582.752,0.448215796,1191.028912,,,,,,,
584.533,0.449377403,1192.356503,,,,,,,
586.259,0.450523388,1195.26565,,,,,,,
588.065,0.45164627,1197.272411,,,,,,,
589.786,0.452747117,1198.407874,,,,,,,
591.587,0.453863029,1200.939698,,,,,,,
593.32,0.454953409,1203.016185,,,,,,,
595.103,0.45612992,1204.989647,,,,,,,
596.824,0.457247007,1207.022373,,,,,,,
598.611,0.458398867,1208.198807,,,,,,,
600.373,0.459509156,1210.737824,,,,,,,
602.154,0.460652398,1212.627395,,,,,,,
603.885,0.461730223,1215.252261,,,,,,,
605.676,0.462845495,1216.766972,,,,,,,
607.46,0.463981816,1219.031966,,,,,,,
609.183,0.465061905,1221.041217,,,,,,,
610.976,0.466165627,1223.421548,,,,,,,
612.695,0.467186138,1225.387726,,,,,,,
614.478,0.468265807,1226.961142,,,,,,,
616.212,0.469313543,1228.817071,,,,,,,
617.985,0.470379083,1231.820955,,,,,,,
619.687,0.471401793,1232.932312,,,,,,,
621.489,0.472558078,1235.12961,,,,,,,
623.2,0.473636703,1236.132157,,,,,,,
624.981,0.474812147,1239.127542,,,,,,,
626.726,0.475911284,1240.854439,,,,,,,
628.499,0.47706308,1242.97104,,,,,,,
630.234,0.478160405,1244.619212,,,,,,,
632.027,0.479306695,1247.020499,,,,,,,
633.757,0.480344841,1248.654475,,,,,,,
635.54,0.481405507,1250.843207,,,,,,,
637.276,0.482467644,1252.78994,,,,,,,
639.069,0.483589816,1254.104104,,,,,,,
640.808,0.484696293,1257.211795,,,,,,,
642.603,0.485807909,1259.531036,,,,,,,
644.312,0.486844094,1260.577636,,,,,,,
646.102,0.487926405,1262.777204,,,,,,,
647.87,0.489035801,1264.930345,,,,,,,
649.568,0.49003628,1266.468117,,,,,,,
651.366,0.491144497,1268.47835,,,,,,,
653.083,0.492197966,1270.232518,,,,,,,
654.881,0.493275547,1272.229575,,,,,,,
656.613,0.494320643,1274.762189,,,,,,,
658.387,0.495317996,1276.032448,,,,,,,
660.096,0.496342536,1277.315543,,,,,,,
661.864,0.497391453,1278.880511,,,,,,,
663.619,0.498426596,1282.064311,,,,,,,
665.412,0.499498706,1283.992233,,,,,,,
667.139,0.500574576,1285.291912,,,,,,,
668.924,0.50170257,1286.817297,,,,,,,
670.646,0.502792734,1289.589912,,,,,,,
672.428,0.503916875,1291.29203,,,,,,,
674.157,0.504981757,1293.401471,,,,,,,
675.949,0.506104508,1295.045871,,,,,,,
677.671,0.507143845,1296.539928,,,,,,,
679.452,0.508204524,1298.753689,,,,,,,
681.169,0.509209423,1300.815567,,,,,,,
682.968,0.51030084,1302.374024,,,,,,,
684.68,0.511336437,1303.790934,,,,,,,
686.472,0.512422068,1305.725953,,,,,,,
688.284,0.513562036,1307.592847,,,,,,,
690.006,0.514561852,1309.702802,,,,,,,
691.796,0.515647024,1311.240354,,,,,,,
693.515,0.516650587,1312.581309,,,,,,,
695.276,0.517724784,1315.275195,,,,,,,
696.989,0.518701042,1316.374645,,,,,,,
698.782,0.519754004,1317.928347,,,,,,,
700.498,0.520748915,1319.876885,,,,,,,
702.316,0.521800021,1321.472376,,,,,,,
704.048,0.522792227,1323.513211,,,,,,,
705.842,0.523840816,1325.079766,,,,,,,
707.607,0.524836857,1326.334814,,,,,,,
709.388,0.525859922,1327.433607,,,,,,,
711.128,0.526894257,1330.573596,,,,,,,
712.934,0.527968976,1331.733062,,,,,,,
714.664,0.529044327,1332.730378,,,,,,,
716.443,0.53011839,1333.663982,,,,,,,
718.168,0.531154457,1335.896398,,,,,,,
719.988,0.532271247,1338.135801,,,,,,,
721.735,0.533287711,1339.101588,,,,,,,
723.52,0.534379113,1340.684367,,,,,,,
725.25,0.535371247,1341.043226,,,,,,,
727.026,0.536380967,1342.583682,,,,,,,
728.806,0.537415186,1344.185004,,,,,,,
730.529,0.538433447,1344.260324,,,,,,,
732.36,0.539552605,1344.972138,,,,,,,
734.067,0.540584694,1346.413478,,,,,,,
735.839,0.541595559,1347.063963,,,,,,,
737.6,0.542633573,1347.385165,,,,,,,
739.371,0.543649684,1347.010495,,,,,,,
741.091,0.544662904,1346.81082,,,,,,,
742.882,0.545701767,1346.641757,,,,,,,
744.614,0.546685323,1346.535394,,,,,,,
746.389,0.547703486,1345.280553,,,,,,,
748.143,0.548726951,1343.043905,,,,,,,
749.944,0.549743115,1341.684519,,,,,,,
751.702,0.550769283,1338.838741,,,,,,,
753.505,0.55181883,1336.147356,,,,,,,
755.22,0.552814577,1333.510505,,,,,,,
757.017,0.553849713,1328.831023,,,,,,,
758.737,0.554932277,1324.826334,,,,,,,
760.52,0.556057618,1318.16435,,,,,,,
762.239,0.557152856,1311.890925,,,,,,,
764.04,0.558300743,1301.678122,,,,,,,
765.772,0.559457268,1290.006333,,,,,,,
767.568,0.560670936,1266.03594,,,,,,,
769.361,0.561988619,1226.743714,,,,,,,
771.06,0.563247508,1188.068811,,,,,,,
772.866,0.564650378,1139.564054,,,,,,,
774.57,0.566442397,1026.332904,,,,,,,
776.362,0.567844462,976.9340562,,,,,,,
778.101,0.569098007,948.9917719,,,,,,,
779.901,0.570293654,929.2622389,,,,,,,
781.614,0.571391459,912.2229015,,,,,,,
783.409,0.572507622,899.8808766,,,,,,,
785.128,0.573540735,891.9780395,,,,,,,
786.93,0.574610363,886.1242284,,,,,,,
788.648,0.575603856,879.9691631,,,,,,,
790.448,0.576702643,873.2895341,,,,,,,
792.19,0.577683029,864.8821738,,,,,,,
793.977,0.578740289,856.3698791,,,,,,,
795.696,0.579757776,845.9551834,,,,,,,
797.486,0.580874446,831.9653776,,,,,,,
799.195,0.581855278,822.8021899,,,,,,,
800.946,0.582900791,815.3146595,,,,,,,
802.657,0.583901273,806.742909,,,,,,,
804.412,0.584941278,799.7317079,,,,,,,
806.101,0.585955628,792.5293197,,,,,,,
807.92,0.587090074,782.3664511,,,,,,,
809.714,0.588186622,770.0247648,,,,,,,
811.438,0.589253419,758.1842447,,,,,,,
813.24,0.590375423,741.542855,,,,,,,
814.949,0.5914601,718.8141057,,,,,,,
816.73,0.592643337,688.5003494,,,,,,,
818.428,0.593708094,672.1938486,,,,,,,
820.231,0.594988197,634.211105,,,,,,,
821.97,0.596094657,610.9996329,,,,,,,
823.785,0.597199133,603.4067089,,,,,,,
825.496,0.598190568,597.5596836,,,,,,,
827.304,0.599248159,589.0665142,,,,,,,
829.023,0.600292865,578.5311899,,,,,,,
830.805,0.601369555,566.677125,,,,,,,
832.531,0.602353791,561.3342938,,,,,,,
834.337,0.603357411,556.5749191,,,,,,,
836.056,0.604336952,551.6400018,,,,,,,
837.853,0.605343779,546.044266,,,,,,,
839.589,0.606305974,539.5504311,,,,,,,
841.388,0.607305993,530.8127277,,,,,,,
843.22,0.608395917,519.5141209,,,,,,,
845.042,0.609484095,504.307436,,,,,,,
846.773,0.610539552,482.3194701,,,,,,,
848.565,0.611739633,452.8609183,,,,,,,
850.355,0.612970081,418.1864456,,,,,,,
852.063,0.614201023,379.2226158,,,,,,,
853.855,0.615615071,314.6120213,,,,,,,
855.575,0.616712086,288.5412191,,,,,,,
857.351,0.617780543,274.8064602,,,,,,,
859.083,0.618810378,259.0875972,,,,,,,
860.854,0.619928317,232.9477652,,,,,,,
862.605,0.620988091,211.9600858,,,,,,,
864.361,0.622095241,187.0799844,,,,,,,
866.09,0.62322714,161.8568243,,,,,,,
867.902,0.624290017,147.6090041,,,,,,,
869.624,0.625309964,136.2200353,,,,,,,
871.396,0.626278298,132.9846178,,,,,,,
873.128,0.627210616,131.6351065,,,,,,,
874.878,0.628132702,131.7308772,,,,,,,
876.566,0.629029831,131.8429009,,,,,,,
878.346,0.629974098,131.9601028,,,,,,,
880.076,0.630918018,132.0753207,,,,,,,
881.865,0.631836755,132.1607396,,,,,,,
883.604,0.632730438,132.2942665,,,,,,,
888.139,0.634539629,132.5047213,,,,,,,
